Repository: ldvsantos-uefs/artigo-lc-k

File: 2-DADOS/raw_imports/TABOA/TRAÇÃO/TABOA/60 DIAS/TRAÇÃO-NaOH-TABOA-T1-60DIAS.is_tens_DadosEmBruto/Specimen_DadosEmBruto_2.csv
Entradas de Texto : Etiqueta do provete;"TRAÇÃO-NaOH-TABOA-T1-60DIAS_CP2"
Dimensão : Comprimento;190,00000;mm
Dimensão : Diâmetro;3,00000;mm
Teste : Taxa 1;30,00000;mm/min
Máximo Carga : Máximo Carga;32,76496;N
Máximo Carga : Esforço à tracçãoemMáximo Carga;4,63529;MPa
Máximo Carga : ExtensãoemMáximo Carga;5,10000;mm
Máximo Carga : Deformação à tracçãoemMáximo Carga;0,02684;mm/mm
Entradas de Texto : Comentário;""

Tempo;Extensão;Carga;Deformação à tracção;Esforço à tracção
(sec);(mm);(N);(mm/mm);(MPa)
0,00000;0,00000;0,01892;0,00000;0,00268
0,05000;0,01554;0,12728;0,00008;0,01801
0,10000;0,04532;0,12853;0,00024;0,01818
0,15000;0,07323;0,23250;0,00039;0,03289
0,20000;0,09943;0,30046;0,00052;0,04251
0,25000;0,12477;0,36904;0,00066;0,05221
0,30000;0,14989;0,45641;0,00079;0,06457
0,35000;0,17491;0,54691;0,00092;0,07737
0,40000;0,19993;0,61299;0,00105;0,08672
0,45000;0,22495;0,66184;0,00118;0,09363
0,50000;0,24996;0,74107;0,00132;0,10484
0,55000;0,27498;0,82782;0,00145;0,11711
0,60000;0,29995;0,92302;0,00158;0,13058
0,65000;0,32496;1,02417;0,00171;0,14489
0,70000;0,34998;1,07240;0,00184;0,15171
0,75000;0,37500;1,17793;0,00197;0,16664
0,80000;0,40002;1,25904;0,00211;0,17812
0,85000;0,42498;1,35393;0,00224;0,19154
0,90000;0,45000;1,43379;0,00237;0,20284
0,95000;0,47496;1,52241;0,00250;0,21538
1,00000;0,49998;1,59193;0,00263;0,22521
1,05000;0,52500;1,69997;0,00276;0,24050
1,10000;0,55002;1,80582;0,00289;0,25547
1,15000;0,57498;1,86939;0,00303;0,26447
1,20000;0,60000;1,99998;0,00316;0,28294
1,25000;0,62496;2,10802;0,00329;0,29822
1,30000;0,64993;2,21137;0,00342;0,31284
1,35000;0,67500;2,33820;0,00355;0,33079
1,40000;0,69996;2,39331;0,00368;0,33858
1,45000;0,72498;2,49634;0,00382;0,35316
1,50000;0,74995;2,62568;0,00395;0,37146
1,55000;0,77496;2,73059;0,00408;0,38630
1,60000;0,79998;2,81546;0,00421;0,39831
1,65000;0,82500;2,92068;0,00434;0,41319
1,70000;0,84996;3,04500;0,00447;0,43078
1,75000;0,87498;3,15085;0,00461;0,44575
1,80000;0,90000;3,26954;0,00474;0,46255
1,85000;0,92496;3,41798;0,00487;0,48355
1,90000;0,94998;3,55514;0,00500;0,50295
1,95000;0,97495;3,68667;0,00513;0,52156
2,00000;0,99996;3,80254;0,00526;0,53795
2,05000;1,02493;3,92060;0,00539;0,55465
2,10000;1,05000;4,04931;0,00553;0,57286
2,15000;1,07491;4,20119;0,00566;0,59435
2,20000;1,09993;4,31174;0,00579;0,60999
2,25000;1,12495;4,43074;0,00592;0,62682
2,30000;1,14991;4,56384;0,00605;0,64565
2,35000;1,17498;4,67720;0,00618;0,66169
2,40000;1,19995;4,77428;0,00632;0,67542
2,45000;1,22502;4,89798;0,00645;0,69292
2,50000;1,24998;5,02042;0,00658;0,71024
2,55000;1,27495;5,13442;0,00671;0,72637
2,60000;1,29996;5,28473;0,00684;0,74764
2,65000;1,32498;5,43348;0,00697;0,76868
2,70000;1,35005;5,53025;0,00711;0,78237
2,75000;1,37496;5,62827;0,00724;0,79624
2,80000;1,39998;5,78078;0,00737;0,81781
2,85000;1,42495;5,91575;0,00750;0,83691
2,90000;1,44991;6,05198;0,00763;0,85618
2,95000;1,47498;6,16785;0,00776;0,87257
3,00000;1,49995;6,29718;0,00789;0,89087
3,05000;1,52502;6,39959;0,00803;0,90536
3,10000;1,54998;6,53362;0,00816;0,92432
3,15000;1,57500;6,65231;0,00829;0,94111
3,20000;1,59996;6,83551;0,00842;0,96703
3,25000;1,62498;6,95201;0,00855;0,98351
3,30000;1,65000;7,05378;0,00868;0,99791
3,35000;1,67502;7,16308;0,00882;1,01337
3,40000;1,69998;7,28865;0,00895;1,03113
3,45000;1,72495;7,46027;0,00908;1,05541
3,50000;1,74996;7,59148;0,00921;1,07397
3,55000;1,77493;7,74806;0,00934;1,09613
3,60000;1,79995;7,86675;0,00947;1,11292
3,65000;1,82491;7,99609;0,00960;1,13121
3,70000;1,84998;8,18523;0,00974;1,15797
3,75000;1,87495;8,32302;0,00987;1,17747
3,80000;1,89996;8,44422;0,01000;1,19461
3,85000;1,92498;8,58420;0,01013;1,21442
3,90000;1,94995;8,72512;0,01026;1,23435
3,95000;1,97496;8,89486;0,01039;1,25837
4,00000;1,99993;9,06647;0,01053;1,28264
4,05000;2,02500;9,17890;0,01066;1,29855
4,10000;2,04996;9,31669;0,01079;1,31804
4,15000;2,07498;9,49456;0,01092;1,34321
4,20000;2,10000;9,60573;0,01105;1,35893
4,25000;2,12502;9,76576;0,01118;1,38157
4,30000;2,14998;9,90011;0,01132;1,40058
4,35000;2,17500;10,05731;0,01145;1,42282
4,40000;2,20002;10,20826;0,01158;1,44417
4,45000;2,22498;10,34010;0,01171;1,46282
4,50000;2,25000;10,48133;0,01184;1,48281
4,55000;2,27496;10,65263;0,01197;1,50704
4,60000;2,29998;10,80138;0,01211;1,52808
4,65000;2,32500;10,99586;0,01224;1,55560
4,70000;2,34996;11,12238;0,01237;1,57349
4,75000;2,37498;11,25954;0,01250;1,59290
4,80000;2,39994;11,45808;0,01263;1,62099
4,85000;2,42496;11,60746;0,01276;1,64212
4,90000;2,44993;11,75653;0,01289;1,66321
4,95000;2,47494;11,89557;0,01303;1,68288
5,00000;2,49996;12,03211;0,01316;1,70220
5,05000;2,52498;12,23598;0,01329;1,73104
5,10000;2,55000;12,37941;0,01342;1,75133
5,15000;2,57496;12,54256;0,01355;1,77441
5,20000;2,59998;12,67409;0,01368;1,79302
5,25000;2,62494;12,82315;0,01382;1,81411
5,30000;2,64996;12,99633;0,01395;1,83861
5,35000;2,67493;13,15260;0,01408;1,86071
5,40000;2,69994;13,29979;0,01421;1,88154
5,45000;2,72491;13,49551;0,01434;1,90922
5,50000;2,74993;13,63675;0,01447;1,92921
5,55000;2,77500;13,71974;0,01461;1,94095
5,60000;2,79996;13,86222;0,01474;1,96110
5,65000;2,82498;14,03509;0,01487;1,98556
5,70000;2,84994;14,05075;0,01500;1,98777
5,75000;2,87496;14,21484;0,01513;2,01099
5,80000;2,89998;14,45379;0,01526;2,04479
5,85000;2,92500;14,66423;0,01539;2,07456
5,90000;2,95002;14,86841;0,01553;2,10345
5,95000;2,97503;15,01654;0,01566;2,12441
6,00000;3,00000;15,25423;0,01579;2,15803
6,05000;3,02496;15,41175;0,01592;2,18032
6,10000;3,04998;15,56770;0,01605;2,20238
6,15000;3,07494;15,77251;0,01618;2,23135
6,20000;3,10002;15,98233;0,01632;2,26104
6,25000;3,12498;16,15801;0,01645;2,28589
6,30000;3,15000;16,36877;0,01658;2,31571
6,35000;3,17496;16,49059;0,01671;2,33294
6,40000;3,19993;16,66220;0,01684;2,35722
6,45000;3,22500;16,87828;0,01697;2,38779
6,50000;3,24996;17,08058;0,01711;2,41641
6,55000;3,27498;17,26691;0,01724;2,44277
6,60000;3,29994;17,39970;0,01737;2,46155
6,65000;3,32496;16,91931;0,01750;2,39359
6,70000;3,34993;17,11315;0,01763;2,42102
6,75000;3,37494;17,29980;0,01776;2,44742
6,80000;3,39996;17,52840;0,01789;2,47976
6,85000;3,42493;17,73603;0,01803;2,50914
6,90000;3,44994;17,98437;0,01816;2,54427
6,95000;3,47491;18,17822;0,01829;2,57169
7,00000;3,49998;18,39242;0,01842;2,60199
7,05000;3,52494;18,58658;0,01855;2,62946
7,10000;3,54996;18,74973;0,01868;2,65254
7,15000;3,57498;18,93888;0,01882;2,67930
7,20000;3,59994;19,08920;0,01895;2,70057
7,25000;3,62502;19,23545;0,01908;2,72126
7,30000;3,64993;19,47376;0,01921;2,75497
7,35000;3,67500;19,68984;0,01934;2,78554
7,40000;3,69996;19,88995;0,01947;2,81385
7,45000;3,72498;20,11919;0,01961;2,84628
7,50000;3,75000;20,33746;0,01974;2,87716
7,55000;3,77502;20,57578;0,01987;2,91088
7,60000;3,80003;20,76117;0,02000;2,93710
7,65000;3,82500;20,94562;0,02013;2,96320
7,70000;3,85002;21,10690;0,02026;2,98602
7,75000;3,87498;21,36776;0,02039;3,02292
7,80000;3,90000;21,62080;0,02053;3,05872
7,85000;3,92491;21,80337;0,02066;3,08455
7,90000;3,94993;22,03949;0,02079;3,11795
7,95000;3,97494;22,28752;0,02092;3,15304
8,00000;3,99996;22,53680;0,02105;3,18830
8,05000;4,02498;22,74066;0,02118;3,21715
8,10000;4,04994;22,76916;0,02132;3,22118
8,15000;4,07496;22,53773;0,02145;3,18844
8,20000;4,09993;21,94273;0,02158;3,10426
8,25000;4,12500;22,14910;0,02171;3,13346
8,30000;4,14996;22,57844;0,02184;3,19420
8,35000;4,17498;22,88847;0,02197;3,23806
8,40000;4,20000;23,22137;0,02211;3,28515
8,45000;4,22496;23,22137;0,02224;3,28515
8,50000;4,24993;23,52325;0,02237;3,32786
8,55000;4,27489;23,83767;0,02250;3,37234
8,60000;4,29996;24,12922;0,02263;3,41359
8,65000;4,32493;24,43769;0,02276;3,45723
8,70000;4,35000;24,75773;0,02289;3,50250
8,75000;4,37496;24,95628;0,02303;3,53059
8,80000;4,39998;25,21620;0,02316;3,56736
8,85000;4,42500;25,50306;0,02329;3,60794
8,90000;4,44996;25,80683;0,02342;3,65092
8,95000;4,47503;26,12844;0,02355;3,69642
9,00000;4,49994;26,40089;0,02368;3,73496
9,05000;4,52496;26,70184;0,02382;3,77754
9,10000;4,54998;27,00122;0,02395;3,81989
9,15000;4,57500;27,21856;0,02408;3,85064
9,20000;4,60002;27,41303;0,02421;3,87815
9,25000;4,62503;27,66575;0,02434;3,91390
9,30000;4,65005;27,97390;0,02447;3,95750
9,35000;4,67496;28,26514;0,02461;3,99870
9,40000;4,69998;28,55576;0,02474;4,03981
9,45000;4,72494;28,78938;0,02487;4,07286
9,50000;4,74996;28,93813;0,02500;4,09391
9,55000;4,77493;29,22655;0,02513;4,13471
9,60000;4,79994;29,52656;0,02526;4,17715
9,65000;4,82496;29,54566;0,02539;4,17986
9,70000;4,84998;29,71445;0,02553;4,20374
9,75000;4,87500;29,97125;0,02566;4,24006
9,80000;4,89996;30,22647;0,02579;4,27617
9,85000;4,92498;30,56563;0,02592;4,32415
9,90000;4,94994;30,93109;0,02605;4,37585
9,95000;4,97496;31,22859;0,02618;4,41794
10,00000;4,99993;31,56868;0,02632;4,46605
10,05000;5,02500;31,88779;0,02645;4,51120
10,10000;5,05001;32,19782;0,02658;4,55506
10,15000;5,07498;32,52414;0,02671;4,60122
10,20000;5,10000;32,76496;0,02684;4,63529
10,25000;5,12496;21,40002;0,02697;3,02748
10,30000;5,14993;21,19803;0,02710;2,99891
10,35000;5,17494;21,82623;0,02724;3,08778
10,40000;5,19996;22,33230;0,02737;3,15937
10,45000;5,22498;22,82177;0,02750;3,22862
10,50000;5,24994;23,32753;0,02763;3,30017
10,55000;5,27496;23,82483;0,02776;3,37052
10,60000;5,29998;24,29018;0,02789;3,43636
10,65000;5,32500;24,77339;0,02803;3,50472
10,70000;5,34996;25,11255;0,02816;3,55270
10,75000;5,37498;25,40097;0,02829;3,59350
10,80000;5,40000;25,92990;0,02842;3,66833
10,85000;5,42501;26,34797;0,02855;3,72748
10,90000;5,45009;26,67209;0,02868;3,77333
10,95000;5,47505;26,92105;0,02882;3,80855
11,00000;5,50001;27,32754;0,02895;3,86606
11,05000;5,52493;27,68548;0,02908;3,91669
11,10000;5,54994;25,69158;0,02921;3,63462
11,15000;5,57491;25,01328;0,02934;3,53865
11,20000;5,59992;25,06808;0,02947;3,54641
11,25000;5,62494;25,35869;0,02960;3,58752
11,30000;5,64996;25,83689;0,02974;3,65517
11,35000;5,67498;24,67694;0,02987;3,49107
11,40000;5,69994;24,92027;0,03000;3,52550
11,45000;5,72501;-0,08912;0,03013;-0,01261
11,50000;5,74998;-0,85417;0,03026;-0,12084
11,55000;5,77500;-0,44769;0,03039;-0,06333
11,60000;5,79996;-0,49403;0,03053;-0,06989
11,65000;5,82498;-0,50907;0,03066;-0,07202
11,70000;5,84989;-0,53067;0,03079;-0,07507
11,75000;5,87491;-0,51877;0,03092;-0,07339
11,80000;5,89998;-0,54195;0,03105;-0,07667
11,85000;5,92494;-0,54790;0,03118;-0,07751
11,90000;5,94996;-0,51094;0,03132;-0,07228
11,95000;5,97492;-0,50562;0,03145;-0,07153
12,00000;5,99994;-0,52472;0,03158;-0,07423
12,05000;6,02496;-0,52284;0,03171;-0,07397
12,10000;6,04992;-0,51001;0,03184;-0,07215
12,15000;6,07500;-0,51846;0,03197;-0,07335
12,20000;6,09996;-0,53631;0,03211;-0,07587
12,25000;6,12503;-0,53099;0,03224;-0,07512
12,30000;6,15000;-0,54195;0,03237;-0,07667
12,35000;6,17501;-0,54257;0,03250;-0,07676
12,40000;6,19998;-0,54445;0,03263;-0,07702
12,45000;6,22500;-0,53475;0,03276;-0,07565
12,50000;6,25001;-0,53349;0,03289;-0,07547
12,55000;6,27503;-0,55447;0,03303;-0,07844
12,60000;6,30005;-0,54727;0,03316;-0,07742
12,65000;6,32496;-0,52003;0,03329;-0,07357
12,70000;6,35003;-0,52973;0,03342;-0,07494
12,75000;6,37494;-0,54571;0,03355;-0,07720
12,80000;6,39996;-0,53725;0,03368;-0,07601
12,85000;6,42492;-0,55197;0,03382;-0,07809
12,90000;6,44994;-0,58047;0,03395;-0,08212
12,95000;6,47496;-0,53850;0,03408;-0,07618
13,00000;6,49992;-0,53255;0,03421;-0,07534
13,05000;6,52494;-0,53036;0,03434;-0,07503
13,10000;6,54991;-0,51251;0,03447;-0,07251
13,15000;6,57492;-0,53412;0,03460;-0,07556
13,20000;6,59994;-0,54477;0,03474;-0,07707
13,25000;6,62496;-0,50969;0,03487;-0,07211
13,30000;6,64992;-0,55792;0,03500;-0,07893
13,35000;6,67494;-0,53412;0,03513;-0,07556
13,40000;6,69996;-0,56387;0,03526;-0,07977
13,45000;6,72492;-0,54007;0,03539;-0,07640
13,50000;6,74994;-0,54383;0,03553;-0,07694
13,55000;6,77496;-0,56074;0,03566;-0,07933
13,60000;6,79998;-0,53475;0,03579;-0,07565
13,65000;6,82494;-0,55009;0,03592;-0,07782
13,70000;6,84996;-0,54445;0,03605;-0,07702
13,75000;6,87492;-0,54978;0,03618;-0,07778
13,80000;6,89994;-0,52817;0,03632;-0,07472
13,85000;6,92496;-0,54226;0,03645;-0,07671
13,90000;6,94998;-0,56168;0,03658;-0,07946
13,95000;6,97500;-0,53850;0,03671;-0,07618
14,00000;6,99996;-0,55166;0,03684;-0,07804
14,05000;7,02503;-0,55166;0,03697;-0,07804
14,10000;7,05000;-0,55322;0,03711;-0,07826
14,15000;7,07501;-0,54727;0,03724;-0,07742
14,20000;7,09998;-0,53412;0,03737;-0,07556
14,25000;7,12500;-0,56168;0,03750;-0,07946
14,27800;7,13898;-0,56450;0,03757;-0,07986

File: 2-DADOS/raw_imports/TABOA/TRAÇÃO/TABOA/60 DIAS/TRAÇÃO-NaOH-TABOA-T1-60DIAS.is_tens_DadosEmBruto/Specimen_DadosEmBruto_3.csv
Entradas de Texto : Etiqueta do provete;"TRAÇÃO-NaOH-TABOA-T1-60DIAS_CP3"
Dimensão : Comprimento;190,00000;mm
Dimensão : Diâmetro;3,00000;mm
Teste : Taxa 1;30,00000;mm/min
Máximo Carga : Máximo Carga;37,24482;N
Máximo Carga : Esforço à tracçãoemMáximo Carga;5,26906;MPa
Máximo Carga : ExtensãoemMáximo Carga;11,35001;mm
Máximo Carga : Deformação à tracçãoemMáximo Carga;0,05974;mm/mm
Entradas de Texto : Comentário;""

Tempo;Extensão;Carga;Deformação à tracção;Esforço à tracção
(sec);(mm);(N);(mm/mm);(MPa)
0,00000;0,00000;0,01463;0,00000;0,00207
0,05000;0,01409;0,09605;0,00007;0,01359
0,10000;0,04441;0,04657;0,00023;0,00659
0,15000;0,07291;0,03248;0,00038;0,00459
0,20000;0,09927;0,06317;0,00052;0,00894
0,25000;0,12477;0,09229;0,00066;0,01306
0,30000;0,14995;0,12893;0,00079;0,01824
0,35000;0,17496;0,11640;0,00092;0,01647
0,40000;0,20004;0,11077;0,00105;0,01567
0,45000;0,22505;0,13331;0,00118;0,01886
0,50000;0,25012;0,18968;0,00132;0,02683
0,55000;0,27504;0,16025;0,00145;0,02267
0,60000;0,30005;0,21380;0,00158;0,03025
0,65000;0,32502;0,19720;0,00171;0,02790
0,70000;0,35004;0,19689;0,00184;0,02785
0,75000;0,37505;0,24574;0,00197;0,03476
0,80000;0,40002;0,24386;0,00211;0,03450
0,85000;0,42509;0,25670;0,00224;0,03632
0,90000;0,45000;0,28582;0,00237;0,04044
0,95000;0,47507;0,27674;0,00250;0,03915
1,00000;0,50004;0,29522;0,00263;0,04176
1,05000;0,52511;0,29177;0,00276;0,04128
1,10000;0,55007;0,34188;0,00290;0,04837
1,15000;0,57509;0,33342;0,00303;0,04717
1,20000;0,60005;0,36913;0,00316;0,05222
1,25000;0,62507;0,36036;0,00329;0,05098
1,30000;0,65009;0,37006;0,00342;0,05235
1,35000;0,67505;0,37883;0,00355;0,05359
1,40000;0,70007;0,41203;0,00368;0,05829
1,45000;0,72504;0,45305;0,00382;0,06409
1,50000;0,75005;0,43802;0,00395;0,06197
1,55000;0,77502;0,45524;0,00408;0,06440
1,60000;0,80004;0,47936;0,00421;0,06782
1,65000;0,82505;0,51318;0,00434;0,07260
1,70000;0,85002;0,48625;0,00447;0,06879
1,75000;0,87509;0,55232;0,00461;0,07814
1,80000;0,90005;0,53792;0,00474;0,07610
1,85000;0,92507;0,55326;0,00487;0,07827
1,90000;0,95009;0,57080;0,00500;0,08075
1,95000;0,97505;0,58834;0,00513;0,08323
2,00000;1,00007;0,60462;0,00526;0,08554
2,05000;1,02498;0,60619;0,00539;0,08576
2,10000;1,05005;0,62216;0,00553;0,08802
2,15000;1,07507;0,64690;0,00566;0,09152
2,20000;1,10009;0,68009;0,00579;0,09621
2,25000;1,12505;0,70108;0,00592;0,09918
2,30000;1,15002;0,70483;0,00605;0,09971
2,35000;1,17498;0,73991;0,00618;0,10468
2,40000;1,20000;0,71767;0,00632;0,10153
2,45000;1,22502;0,77342;0,00645;0,10942
2,50000;1,24998;0,80035;0,00658;0,11323
2,55000;1,27505;0,77529;0,00671;0,10968
2,60000;1,30002;0,82008;0,00684;0,11602
2,65000;1,32509;0,83605;0,00697;0,11828
2,70000;1,35005;0,85108;0,00711;0,12040
2,75000;1,37507;0,88709;0,00724;0,12550
2,80000;1,40003;0,88741;0,00737;0,12554
2,85000;1,42505;0,88271;0,00750;0,12488
2,90000;1,45007;0,92060;0,00763;0,13024
2,95000;1,47503;0,95286;0,00776;0,13480
3,00000;1,50011;0,94284;0,00790;0,13338
3,05000;1,52507;0,97885;0,00803;0,13848
3,10000;1,55014;0,99075;0,00816;0,14016
3,15000;1,57505;1,01737;0,00829;0,14393
3,20000;1,60002;1,02426;0,00842;0,14490
3,25000;1,62503;1,05526;0,00855;0,14929
3,30000;1,65000;1,09660;0,00868;0,15514
3,35000;1,67507;1,09002;0,00882;0,15421
3,40000;1,70003;1,09629;0,00895;0,15509
3,45000;1,72505;1,12854;0,00908;0,15966
3,50000;1,75002;1,15172;0,00921;0,16293
3,55000;1,77498;1,15892;0,00934;0,16395
3,60000;1,80005;1,17677;0,00947;0,16648
3,65000;1,82502;1,22500;0,00961;0,17330
3,70000;1,85003;1,21028;0,00974;0,17122
3,75000;1,87500;1,24629;0,00987;0,17631
3,80000;1,90007;1,26508;0,01000;0,17897
3,85000;1,92503;1,30297;0,01013;0,18433
3,90000;1,95011;1,31174;0,01026;0,18557
3,95000;1,97507;1,33585;0,01040;0,18898
4,00000;2,00003;1,36936;0,01053;0,19373
4,05000;2,02505;1,40569;0,01066;0,19886
4,10000;2,04996;1,41164;0,01079;0,19971
4,15000;2,07503;1,42009;0,01092;0,20090
4,20000;2,10000;1,42448;0,01105;0,20152
4,25000;2,12507;1,46394;0,01118;0,20710
4,30000;2,15003;1,49275;0,01132;0,21118
4,35000;2,17505;1,53033;0,01145;0,21650
4,40000;2,20007;1,55757;0,01158;0,22035
4,45000;2,22503;1,54786;0,01171;0,21898
4,50000;2,25005;1,59390;0,01184;0,22549
4,55000;2,27507;1,60361;0,01197;0,22686
4,60000;2,30009;1,65152;0,01211;0,23364
4,65000;2,32505;1,64119;0,01224;0,23218
4,70000;2,35007;1,67563;0,01237;0,23705
4,75000;2,37503;1,68816;0,01250;0,23883
4,80000;2,40005;1,70163;0,01263;0,24073
4,85000;2,42507;1,76301;0,01276;0,24941
4,90000;2,45003;1,74547;0,01289;0,24693
4,95000;2,47505;1,77052;0,01303;0,25048
5,00000;2,50002;1,81624;0,01316;0,25695
5,05000;2,52509;1,85163;0,01329;0,26195
5,10000;2,55000;1,91552;0,01342;0,27099
5,15000;2,57507;1,89046;0,01355;0,26745
5,20000;2,60003;1,92585;0,01368;0,27245
5,25000;2,62500;1,96813;0,01382;0,27843
5,30000;2,65007;1,99255;0,01395;0,28189
5,35000;2,67503;2,01197;0,01408;0,28464
5,40000;2,70005;2,06771;0,01421;0,29252
5,45000;2,72502;2,07022;0,01434;0,29288
5,50000;2,75003;2,08807;0,01447;0,29540
5,55000;2,77500;2,11782;0,01461;0,29961
5,60000;2,80002;2,15289;0,01474;0,30457
5,65000;2,82503;2,18108;0,01487;0,30856
5,70000;2,85000;2,22930;0,01500;0,31538
5,75000;2,87502;2,23525;0,01513;0,31622
5,80000;2,89998;2,27471;0,01526;0,32181
5,85000;2,92505;2,26751;0,01540;0,32079
5,90000;2,95002;2,32889;0,01553;0,32947
5,95000;2,97503;2,36709;0,01566;0,33488
6,00000;3,00000;2,36897;0,01579;0,33514
6,05000;3,02502;2,41344;0,01592;0,34143
6,10000;3,05003;2,47514;0,01605;0,35016
6,15000;3,07505;2,48015;0,01618;0,35087
6,20000;3,10007;2,49173;0,01632;0,35251
6,25000;3,12503;2,52336;0,01645;0,35698
6,30000;3,15005;2,59946;0,01658;0,36775
6,35000;3,17502;2,60885;0,01671;0,36908
6,40000;3,20009;2,63735;0,01684;0,37311
6,45000;3,22505;2,67086;0,01697;0,37785
6,50000;3,25007;2,68965;0,01711;0,38051
6,55000;3,27509;2,72253;0,01724;0,38516
6,60000;3,30005;2,75886;0,01737;0,39030
6,65000;3,32507;2,79143;0,01750;0,39491
6,70000;3,35003;2,84216;0,01763;0,40208
6,75000;3,37505;2,87661;0,01776;0,40696
6,80000;3,40002;2,90197;0,01789;0,41055
6,85000;3,42503;2,93799;0,01803;0,41564
6,90000;3,45005;2,98026;0,01816;0,42162
6,95000;3,47507;3,00187;0,01829;0,42468
7,00000;3,50009;3,05417;0,01842;0,43208
7,05000;3,52510;3,07578;0,01855;0,43513
7,10000;3,55007;3,11085;0,01868;0,44010
7,15000;3,57503;3,14593;0,01882;0,44506
7,20000;3,60005;3,18006;0,01895;0,44989
7,25000;3,62496;3,21357;0,01908;0,45463
7,30000;3,65003;3,28403;0,01921;0,46460
7,35000;3,67500;3,30345;0,01934;0,46734
7,40000;3,70002;3,31723;0,01947;0,46929
7,45000;3,72503;3,36890;0,01961;0,47660
7,50000;3,75000;3,40961;0,01974;0,48236
7,55000;3,77507;3,43497;0,01987;0,48595
7,60000;3,80003;3,50262;0,02000;0,49552
7,65000;3,82505;3,51233;0,02013;0,49689
7,70000;3,85007;3,52454;0,02026;0,49862
7,75000;3,87509;3,57339;0,02040;0,50553
7,80000;3,90005;3,60032;0,02053;0,50934
7,85000;3,92507;3,67141;0,02066;0,51940
7,90000;3,95009;3,69803;0,02079;0,52316
7,95000;3,97500;3,76849;0,02092;0,53313
8,00000;4,00002;3,79574;0,02105;0,53699
8,05000;4,02503;3,81390;0,02118;0,53956
8,10000;4,05005;3,88154;0,02132;0,54913
8,15000;4,07507;3,87872;0,02145;0,54873
8,20000;4,10009;3,95545;0,02158;0,55958
8,25000;4,12505;3,96829;0,02171;0,56140
8,30000;4,15007;4,04783;0,02184;0,57265
8,35000;4,17509;4,05973;0,02197;0,57433
8,40000;4,20005;4,09512;0,02211;0,57934
8,45000;4,22507;4,15399;0,02224;0,58767
8,50000;4,25003;4,18406;0,02237;0,59192
8,55000;4,27500;4,23635;0,02250;0,59932
8,60000;4,30002;4,27926;0,02263;0,60539
8,65000;4,32503;4,31057;0,02276;0,60982
8,70000;4,35005;4,35316;0,02290;0,61585
8,75000;4,37507;4,41204;0,02303;0,62418
8,80000;4,40009;4,44993;0,02316;0,62954
8,85000;4,42505;4,49503;0,02329;0,63592
8,90000;4,45001;4,55327;0,02342;0,64416
8,95000;4,47503;4,57363;0,02355;0,64704
9,00000;4,50000;4,63845;0,02368;0,65621
9,05000;4,52507;4,64534;0,02382;0,65718
9,10000;4,54998;4,71581;0,02395;0,66715
9,15000;4,57505;4,76936;0,02408;0,67473
9,20000;4,60002;4,81758;0,02421;0,68155
9,25000;4,62503;4,84984;0,02434;0,68611
9,30000;4,65000;4,89243;0,02447;0,69214
9,35000;4,67502;4,93721;0,02461;0,69847
9,40000;4,70003;4,99139;0,02474;0,70614
9,45000;4,72505;5,04807;0,02487;0,71416
9,50000;4,75007;5,07625;0,02500;0,71814
9,55000;4,77503;5,11978;0,02513;0,72430
9,60000;4,80005;5,18304;0,02526;0,73325
9,65000;4,82501;5,24630;0,02539;0,74220
9,70000;4,85003;5,27448;0,02553;0,74619
9,75000;4,87505;5,32710;0,02566;0,75363
9,80000;4,90001;5,35904;0,02579;0,75815
9,85000;4,92503;5,42418;0,02592;0,76736
9,90000;4,95000;5,52063;0,02605;0,78101
9,95000;4,97507;5,52533;0,02618;0,78167
10,00000;5,00003;5,57199;0,02632;0,78828
10,05000;5,02505;5,63149;0,02645;0,79669
10,10000;5,05001;5,68191;0,02658;0,80383
10,15000;5,07503;5,74673;0,02671;0,81300
10,20000;5,10000;5,79433;0,02684;0,81973
10,25000;5,12507;5,82909;0,02697;0,82465
10,30000;5,15009;5,90425;0,02711;0,83528
10,35000;5,17505;5,99288;0,02724;0,84782
10,40000;5,20012;6,01292;0,02737;0,85065
10,45000;5,22503;6,06083;0,02750;0,85743
10,50000;5,25005;6,09466;0,02763;0,86222
10,55000;5,27496;6,14601;0,02776;0,86948
10,60000;5,30003;6,25938;0,02789;0,88552
10,65000;5,32500;6,29539;0,02803;0,89062
10,70000;5,35001;6,33078;0,02816;0,89562
10,75000;5,37503;6,42034;0,02829;0,90829
10,80000;5,40000;6,46512;0,02842;0,91463
10,85000;5,42507;6,54216;0,02855;0,92553
10,90000;5,45003;6,56909;0,02868;0,92934
10,95000;5,47505;6,61638;0,02882;0,93603
11,00000;5,50001;6,64519;0,02895;0,94010
11,05000;5,52503;6,70657;0,02908;0,94879
11,10000;5,55000;6,79645;0,02921;0,96150
11,15000;5,57501;6,85814;0,02934;0,97023
11,20000;5,60003;6,89697;0,02947;0,97572
11,25000;5,62500;6,97088;0,02961;0,98618
11,30000;5,65007;6,99437;0,02974;0,98950
11,35000;5,67503;7,05168;0,02987;0,99761
11,40000;5,70005;7,14061;0,03000;1,01019
11,45000;5,72501;7,20074;0,03013;1,01870
11,50000;5,75003;7,26525;0,03026;1,02782
11,55000;5,77505;7,28122;0,03039;1,03008
11,60000;5,80001;7,37705;0,03053;1,04364
11,65000;5,82509;7,43123;0,03066;1,05130
11,70000;5,85005;7,50232;0,03079;1,06136
11,75000;5,87507;7,55524;0,03092;1,06885
11,80000;5,90003;7,62539;0,03105;1,07877
11,85000;5,92505;7,67361;0,03118;1,08559
11,90000;5,95001;7,75253;0,03132;1,09676
11,95000;5,97503;7,78166;0,03145;1,10088
12,00000;6,00010;7,84899;0,03158;1,11040
12,05000;6,02507;7,91444;0,03171;1,11966
12,10000;6,05009;8,01340;0,03184;1,13366
12,15000;6,07505;8,07446;0,03197;1,14230
12,20000;6,10007;8,13897;0,03211;1,15143
12,25000;6,12498;8,21507;0,03224;1,16219
12,30000;6,15000;8,26612;0,03237;1,16942
12,35000;6,17501;8,33031;0,03250;1,17850
12,40000;6,19998;8,37666;0,03263;1,18506
12,45000;6,22505;8,45996;0,03276;1,19684
12,50000;6,25001;8,52291;0,03289;1,20574
12,55000;6,27508;8,59149;0,03303;1,21545
12,60000;6,30005;8,64567;0,03316;1,22311
12,65000;6,32507;8,71300;0,03329;1,23264
12,70000;6,35003;8,81290;0,03342;1,24677
12,75000;6,37505;8,82636;0,03355;1,24867
12,80000;6,40007;8,92407;0,03368;1,26250
12,85000;6,42509;8,99985;0,03382;1,27322
12,90000;6,45005;9,06781;0,03395;1,28283
12,95000;6,47501;9,14140;0,03408;1,29324
13,00000;6,50003;9,22063;0,03421;1,30445
13,05000;6,52500;9,29172;0,03434;1,31451
13,10000;6,55001;9,35686;0,03447;1,32372
13,15000;6,57498;9,41166;0,03461;1,33148
13,20000;6,60000;9,46521;0,03474;1,33905
13,25000;6,62501;9,58359;0,03487;1,35580
13,30000;6,65003;9,66156;0,03500;1,36683
13,35000;6,67505;9,71793;0,03513;1,37481
13,40000;6,70007;9,78777;0,03526;1,38469
13,45000;6,72508;9,84226;0,03540;1,39239
13,50000;6,75005;9,93902;0,03553;1,40608
13,55000;6,77507;10,00949;0,03566;1,41605
13,60000;6,80003;10,09091;0,03579;1,42757
13,65000;6,82500;10,15636;0,03592;1,43683
13,70000;6,85012;10,17546;0,03605;1,43953
13,75000;6,87508;10,26001;0,03618;1,45150
13,80000;6,90010;10,34363;0,03632;1,46332
13,85000;6,92507;10,42317;0,03645;1,47458
13,90000;6,95009;10,51242;0,03658;1,48720
13,95000;6,97505;10,58007;0,03671;1,49677
14,00000;7,00001;10,63988;0,03684;1,50524
14,05000;7,02503;10,70345;0,03697;1,51423
14,10000;7,05005;10,79020;0,03711;1,52650
14,15000;7,07507;10,87131;0,03724;1,53798
14,20000;7,10003;10,90889;0,03737;1,54329
14,25000;7,12505;10,97809;0,03750;1,55308
14,30000;7,15007;11,07392;0,03763;1,56664
14,35000;7,17503;11,17288;0,03776;1,58064
14,40000;7,20005;11,25963;0,03789;1,59291
14,45000;7,22507;11,33604;0,03803;1,60372
14,50000;7,25003;11,41464;0,03816;1,61484
14,55000;7,27505;11,48823;0,03829;1,62525
14,60000;7,30007;11,54836;0,03842;1,63376
14,65000;7,32503;11,64356;0,03855;1,64723
14,70000;7,35005;11,68772;0,03868;1,65347
14,75000;7,37501;11,74315;0,03882;1,66132
14,80000;7,40003;11,82332;0,03895;1,67266
14,85000;7,42505;11,91225;0,03908;1,68524
14,90000;7,44996;11,97520;0,03921;1,69414
14,95000;7,47503;12,05850;0,03934;1,70593
15,00000;7,50000;12,14337;0,03947;1,71794
15,05000;7,52501;12,24358;0,03961;1,73211
15,10000;7,55003;12,33346;0,03974;1,74483
15,15000;7,57505;12,41143;0,03987;1,75586
15,20000;7,60007;12,49348;0,04000;1,76747
15,25000;7,62503;12,55330;0,04013;1,77593
15,30000;7,65010;12,67042;0,04026;1,79250
15,35000;7,67507;12,77721;0,04040;1,80760
15,40000;7,70008;12,86145;0,04053;1,81952
15,45000;7,72505;12,94850;0,04066;1,83184
15,50000;7,75007;13,04966;0,04079;1,84615
15,55000;7,77503;13,13859;0,04092;1,85873
15,60000;7,80000;13,23975;0,04105;1,87304
15,65000;7,82501;13,33307;0,04118;1,88624
15,70000;7,85003;13,43923;0,04132;1,90126
15,75000;7,87505;13,56575;0,04145;1,91916
15,80000;7,90001;13,66846;0,04158;1,93369
15,85000;7,92508;13,78465;0,04171;1,95013
15,90000;7,95005;13,86419;0,04184;1,96138
15,95000;7,97507;13,97474;0,04197;1,97702
16,00000;8,00008;14,07870;0,04211;1,99173
16,05000;8,02510;14,22683;0,04224;2,01268
16,10000;8,05007;14,31420;0,04237;2,02505
16,15000;8,07503;14,40627;0,04250;2,03807
16,20000;8,10005;14,51494;0,04263;2,05344
16,25000;8,12501;14,64177;0,04276;2,07139
16,30000;8,15003;14,73102;0,04289;2,08401
16,35000;8,17499;14,86537;0,04303;2,10302
16,40000;8,20007;14,98593;0,04316;2,12008
16,45000;8,22503;15,07675;0,04329;2,13292
16,50000;8,24999;15,20076;0,04342;2,15047
16,55000;8,27501;15,29408;0,04355;2,16367
16,60000;8,30003;15,43281;0,04368;2,18330
16,65000;8,32505;15,58031;0,04382;2,20416
16,70000;8,35001;15,68929;0,04395;2,21958
16,75000;8,37508;15,83554;0,04408;2,24027
16,80000;8,39999;15,90318;0,04421;2,24984
16,85000;8,42507;16,04129;0,04434;2,26938
16,90000;8,45008;16,13398;0,04447;2,28249
16,95000;8,47505;16,27741;0,04461;2,30278
17,00000;8,50012;16,36228;0,04474;2,31479
17,05000;8,52503;16,45685;0,04487;2,32817
17,10000;8,55010;16,61124;0,04500;2,35001
17,15000;8,57507;16,71803;0,04513;2,36512
17,20000;8,60008;16,80352;0,04526;2,37721
17,25000;8,62505;16,94225;0,04539;2,39684
17,30000;8,65007;17,11073;0,04553;2,42067
17,35000;8,67503;17,24289;0,04566;2,43937
17,40000;8,70005;17,33558;0,04579;2,45248
17,45000;8,72507;17,42202;0,04592;2,46471
17,50000;8,75003;17,58549;0,04605;2,48784
17,55000;8,77505;17,68914;0,04618;2,50250
17,60000;8,80001;17,76712;0,04632;2,51353
17,65000;8,82508;17,94061;0,04645;2,53808
17,70000;8,85005;18,05773;0,04658;2,55465
17,75000;8,87507;18,19490;0,04671;2,57405
17,80000;8,90008;18,34647;0,04684;2,59549
17,85000;8,92505;18,46171;0,04697;2,61180
17,90000;8,95007;18,60858;0,04711;2,63258
17,95000;8,97503;18,71443;0,04724;2,64755
18,00000;9,00010;18,81245;0,04737;2,66142
18,05000;9,02507;18,94523;0,04750;2,68020
18,10000;9,05008;19,08365;0,04763;2,69978
18,15000;9,07505;19,18981;0,04776;2,71480
18,20000;9,10001;19,30506;0,04789;2,73111
18,25000;9,12503;19,44347;0,04803;2,75069
18,30000;9,14999;19,57030;0,04816;2,76863
18,35000;9,17507;19,73941;0,04829;2,79256
18,40000;9,20008;19,88534;0,04842;2,81320
18,45000;9,22510;20,03660;0,04855;2,83460
18,50000;9,25012;20,09172;0,04868;2,84240
18,55000;9,27508;20,23922;0,04882;2,86326
18,60000;9,30010;20,41678;0,04895;2,88838
18,65000;9,32512;20,61125;0,04908;2,91590
18,70000;9,35008;20,79414;0,04921;2,94177
18,75000;9,37505;20,99613;0,04934;2,97034
18,80000;9,40001;21,12859;0,04947;2,98908
18,85000;9,42503;21,24071;0,04961;3,00495
18,90000;9,45005;21,40167;0,04974;3,02772
18,95000;9,47507;21,60773;0,04987;3,05687
19,00000;9,50003;21,77715;0,05000;3,08084
19,05000;9,52505;21,78780;0,05013;3,08234
19,10000;9,55001;21,83164;0,05026;3,08855
19,15000;9,57503;22,02079;0,05039;3,11530
19,20000;9,59999;22,28040;0,05053;3,15203
19,25000;9,62507;22,44951;0,05066;3,17596
19,30000;9,65003;22,62644;0,05079;3,20099
19,35000;9,67505;22,83157;0,05092;3,23001
19,40000;9,70001;23,00756;0,05105;3,25490
19,45000;9,72503;23,19295;0,05118;3,28113
19,50000;9,75005;23,34045;0,05132;3,30200
19,55000;9,77501;23,58190;0,05145;3,33616
19,60000;9,80003;23,81270;0,05158;3,36881
19,65000;9,82499;24,02158;0,05171;3,39836
19,70000;9,85007;24,21981;0,05184;3,42640
19,75000;9,87508;24,35854;0,05197;3,44603
19,80000;9,90010;24,24424;0,05211;3,42986
19,85000;9,92506;24,44623;0,05224;3,45843
19,90000;9,95008;24,69487;0,05237;3,49361
19,95000;9,97505;24,93319;0,05250;3,52733
20,00000;10,00001;25,14113;0,05263;3,55674
20,05000;10,02503;25,36285;0,05276;3,58811
20,10000;10,04999;25,65628;0,05289;3,62962
20,15000;10,07507;25,88646;0,05303;3,66218
20,20000;10,10014;26,14106;0,05316;3,69820
20,25000;10,12510;26,39190;0,05329;3,73369
20,30000;10,15012;26,63867;0,05342;3,76860
20,35000;10,17508;26,87197;0,05355;3,80161
20,40000;10,20010;27,09213;0,05368;3,83275
20,45000;10,22501;27,31729;0,05382;3,86461
20,50000;10,25003;27,59663;0,05395;3,90412
20,55000;10,27499;27,82899;0,05408;3,93700
20,60000;10,30001;28,02034;0,05421;3,96407
20,65000;10,32503;28,23830;0,05434;3,99490
20,70000;10,35005;28,47442;0,05447;4,02831
20,75000;10,37507;28,72620;0,05461;4,06393
20,80000;10,40003;28,98613;0,05474;4,10070
20,85000;10,42510;29,20785;0,05487;4,13206
20,90000;10,45001;29,29209;0,05500;4,14398
20,95000;10,47508;29,55326;0,05513;4,18093
21,00000;10,50005;29,78563;0,05526;4,21380
21,05000;10,52507;30,00954;0,05540;4,24548
21,10000;10,55008;30,14545;0,05553;4,26471
21,15000;10,57505;30,24504;0,05566;4,27880
21,20000;10,60007;30,48366;0,05579;4,31256
21,25000;10,62503;30,61832;0,05592;4,33161
21,30000;10,65005;30,82971;0,05605;4,36151
21,35000;10,67501;30,48899;0,05618;4,31331
21,40000;10,70003;30,64275;0,05632;4,33506
21,45000;10,72505;29,16651;0,05645;4,12622
21,50000;10,75006;29,03122;0,05658;4,10708
21,55000;10,77503;29,58489;0,05671;4,18541
21,60000;10,80005;30,09033;0,05684;4,25691
21,65000;10,82507;30,49682;0,05697;4,31442
21,70000;10,85003;30,94276;0,05711;4,37751
21,75000;10,87505;31,42409;0,05724;4,44560
21,80000;10,90001;31,79738;0,05737;4,49841
21,85000;10,92503;32,21513;0,05750;4,55751
21,90000;10,95005;32,60251;0,05763;4,61231
21,95000;10,97506;32,98989;0,05776;4,66712
22,00000;11,00008;33,34659;0,05790;4,71758
22,05000;11,02505;33,69106;0,05803;4,76631
22,10000;11,05001;33,89055;0,05816;4,79453
22,15000;11,07503;34,04556;0,05829;4,81646
22,20000;11,10005;34,28043;0,05842;4,84969
22,25000;11,12501;34,47585;0,05855;4,87733
22,30000;11,15003;34,69631;0,05868;4,90852
22,35000;11,17505;35,02795;0,05882;4,95544
22,40000;11,20007;35,41345;0,05895;5,00998
22,45000;11,22508;35,76231;0,05908;5,05933
22,50000;11,25005;36,14531;0,05921;5,11352
22,55000;11,27506;36,46599;0,05934;5,15888
22,60000;11,30003;36,75065;0,05947;5,19915
22,65000;11,32499;36,98427;0,05961;5,23220
22,70000;11,35001;37,24482;0,05974;5,26906
22,75000;11,37503;31,62576;0,05987;4,47413
22,80000;11,40005;21,83477;0,06000;3,08899
22,85000;11,42506;23,12719;0,06013;3,27183
22,90000;11,45008;23,84558;0,06026;3,37346
22,95000;11,47499;24,45374;0,06039;3,45950
23,00000;11,50006;25,02651;0,06053;3,54053
23,05000;11,52503;25,29677;0,06066;3,57876
23,10000;11,55005;25,46337;0,06079;3,60233
23,15000;11,57501;25,46619;0,06092;3,60273
23,20000;11,60003;15,32070;0,06105;2,16744
23,25000;11,62505;15,61977;0,06118;2,20975
23,30000;11,65006;15,75130;0,06132;2,22835
23,35000;11,67508;15,82865;0,06145;2,23930
23,40000;11,70005;16,08012;0,06158;2,27487
23,45000;11,72506;16,40142;0,06171;2,32033
23,50000;11,75003;16,54329;0,06184;2,34040
23,55000;11,77510;16,71458;0,06197;2,36463
23,60000;11,80012;16,92127;0,06211;2,39387
23,65000;11,82508;16,87398;0,06224;2,38718
23,70000;11,85010;17,14111;0,06237;2,42497
23,75000;11,87506;17,17149;0,06250;2,42927
23,80000;11,90003;17,48496;0,06263;2,47362
23,85000;11,92499;17,81816;0,06276;2,52075
23,90000;11,95001;18,03832;0,06289;2,55190
23,95000;11,97503;18,20492;0,06303;2,57547
24,00000;12,00005;18,48081;0,06316;2,61450
24,05000;12,02506;18,77800;0,06329;2,65654
24,10000;12,05003;19,03730;0,06342;2,69323
24,15000;12,07510;5,34088;0,06355;0,75558
24,20000;12,10006;-0,46169;0,06368;-0,06532
24,25000;12,12508;0,23290;0,06382;0,03295
24,30000;12,15005;0,20064;0,06395;0,02839
24,35000;12,17506;0,21630;0,06408;0,03060
24,40000;12,20003;0,19031;0,06421;0,02692
24,45000;12,22505;0,19188;0,06434;0,02714
24,50000;12,25006;0,20597;0,06447;0,02914
24,55000;12,27503;0,18812;0,06461;0,02661
24,60000;12,30005;0,20597;0,06474;0,02914
24,65000;12,32501;0,20221;0,06487;0,02861
24,70000;12,35003;0,25889;0,06500;0,03663
24,75000;12,37504;0,18968;0,06513;0,02683
24,80000;12,40001;0,19626;0,06526;0,02777
24,85000;12,42503;0,18467;0,06539;0,02613
24,90000;12,45005;0,18311;0,06553;0,02590
24,95000;12,47506;0,18060;0,06566;0,02555
25,00000;12,50003;0,21630;0,06579;0,03060
25,05000;12,52505;0,16901;0,06592;0,02391
25,10000;12,55001;0,17684;0,06605;0,02502
25,15000;12,57503;0,20722;0,06618;0,02932
25,20000;12,60005;0,19062;0,06632;0,02697
25,25000;12,62506;0,18342;0,06645;0,02595
25,30000;12,65008;0,21442;0,06658;0,03033
25,35000;12,67505;0,17152;0,06671;0,02427
25,40000;12,70006;0,17246;0,06684;0,02440
25,45000;12,72503;0,18906;0,06697;0,02675
25,50000;12,75005;0,17277;0,06711;0,02444
25,55000;12,77501;0,20033;0,06724;0,02834
25,58600;12,79306;0,18373;0,06733;0,02599
