Repository: ldvsantos-uefs/artigo-lc-k

File: 2-DADOS/raw_imports/TABOA/TRAÇÃO/TABOA/60 DIAS/TRAÇÃO-NaOH-TABOA-T2-60DIAS.is_tens_DadosEmBruto/Specimen_DadosEmBruto_1.csv
Entradas de Texto : Etiqueta do provete;"TRAÇÃO-NaOH-TABOA-T2-60DIAS_CP1"
Dimensão : Comprimento;190,00000;mm
Dimensão : Diâmetro;3,00000;mm
Teste : Taxa 1;30,00000;mm/min
Máximo Carga : Máximo Carga;27,69528;N
Máximo Carga : Esforço à tracçãoemMáximo Carga;3,91808;MPa
Máximo Carga : ExtensãoemMáximo Carga;12,04997;mm
Máximo Carga : Deformação à tracçãoemMáximo Carga;0,06342;mm/mm
Entradas de Texto : Comentário;""

Tempo;Extensão;Carga;Deformação à tracção;Esforço à tracção
(sec);(mm);(N);(mm/mm);(MPa)
0,00000;0,00000;0,03843;0,00000;0,00544
0,05000;0,01468;0,06724;0,00008;0,00951
0,10000;0,04473;0,01306;0,00024;0,00185
0,15000;0,07302;0,04594;0,00038;0,00650
0,20000;0,09932;0,04407;0,00052;0,00623
0,25000;0,12477;0,04250;0,00066;0,00601
0,30000;0,14989;0,06630;0,00079;0,00938
0,35000;0,17496;0,08290;0,00092;0,01173
0,40000;0,19993;0,08697;0,00105;0,01230
0,45000;0,22500;0,11108;0,00118;0,01571
0,50000;0,24996;0,11985;0,00132;0,01696
0,55000;0,27498;0,10701;0,00145;0,01514
0,60000;0,30000;0,10920;0,00158;0,01545
0,65000;0,32502;0,14741;0,00171;0,02085
0,70000;0,35004;0,14177;0,00184;0,02006
0,75000;0,37495;0,14240;0,00197;0,02015
0,80000;0,39996;0,16996;0,00211;0,02404
0,85000;0,42498;0,17904;0,00224;0,02533
0,90000;0,45000;0,18405;0,00237;0,02604
0,95000;0,47496;0,19564;0,00250;0,02768
1,00000;0,50004;0,21756;0,00263;0,03078
1,05000;0,52505;0,19845;0,00276;0,02808
1,10000;0,55002;0,22163;0,00289;0,03135
1,15000;0,57504;0,22476;0,00303;0,03180
1,20000;0,60000;0,23008;0,00316;0,03255
1,25000;0,62502;0,24887;0,00329;0,03521
1,30000;0,64998;0,26923;0,00342;0,03809
1,35000;0,67505;0,25013;0,00355;0,03539
1,40000;0,70002;0,28958;0,00368;0,04097
1,45000;0,72498;0,30117;0,00382;0,04261
1,50000;0,75000;0,29835;0,00395;0,04221
1,55000;0,77496;0,29992;0,00408;0,04243
1,60000;0,79998;0,31714;0,00421;0,04487
1,65000;0,82495;0,33092;0,00434;0,04682
1,70000;0,84996;0,35973;0,00447;0,05089
1,75000;0,87493;0,34595;0,00460;0,04894
1,80000;0,90000;0,36819;0,00474;0,05209
1,85000;0,92502;0,39105;0,00487;0,05532
1,90000;0,94998;0,37884;0,00500;0,05359
1,95000;0,97505;0,41297;0,00513;0,05842
2,00000;0,99996;0,41203;0,00526;0,05829
2,05000;1,02498;0,41673;0,00539;0,05896
2,10000;1,04995;0,43333;0,00553;0,06130
2,15000;1,07496;0,46464;0,00566;0,06573
2,20000;1,09993;0,44930;0,00579;0,06356
2,25000;1,12500;0,48531;0,00592;0,06866
2,30000;1,15002;0,48093;0,00605;0,06804
2,35000;1,17498;0,51694;0,00618;0,07313
2,40000;1,20005;0,51350;0,00632;0,07264
2,45000;1,22502;0,51976;0,00645;0,07353
2,50000;1,24998;0,54481;0,00658;0,07707
2,55000;1,27500;0,55483;0,00671;0,07849
2,60000;1,30002;0,58145;0,00684;0,08226
2,65000;1,32498;0,58615;0,00697;0,08292
2,70000;1,35000;0,58709;0,00711;0,08306
2,75000;1,37496;0,62717;0,00724;0,08873
2,80000;1,39998;0,62435;0,00737;0,08833
2,85000;1,42505;0,62154;0,00750;0,08793
2,90000;1,45002;0,64001;0,00763;0,09054
2,95000;1,47509;0,65097;0,00776;0,09209
3,00000;1,50005;0,67916;0,00790;0,09608
3,05000;1,52502;0,67008;0,00803;0,09480
3,10000;1,54998;0,69732;0,00816;0,09865
3,15000;1,57500;0,70327;0,00829;0,09949
3,20000;1,59996;0,71486;0,00842;0,10113
3,25000;1,62493;0,74398;0,00855;0,10525
3,30000;1,64995;0,74022;0,00868;0,10472
3,35000;1,67491;0,75463;0,00882;0,10676
3,40000;1,69993;0,74210;0,00895;0,10499
3,45000;1,72495;0,77248;0,00908;0,10928
3,50000;1,74996;0,80317;0,00921;0,11363
3,55000;1,77503;0,82133;0,00934;0,11619
3,60000;1,80000;0,81695;0,00947;0,11557
3,65000;1,82502;0,85265;0,00961;0,12063
3,70000;1,84998;0,84952;0,00974;0,12018
3,75000;1,87500;0,85234;0,00987;0,12058
3,80000;1,89996;0,85265;0,01000;0,12063
3,85000;1,92498;0,91278;0,01013;0,12913
3,90000;1,94995;0,90651;0,01026;0,12825
3,95000;1,97496;0,93939;0,01039;0,13290
4,00000;1,99998;0,94628;0,01053;0,13387
4,05000;2,02500;0,96132;0,01066;0,13600
4,10000;2,05002;0,96664;0,01079;0,13675
4,15000;2,07498;1,00860;0,01092;0,14269
4,20000;2,10000;1,01393;0,01105;0,14344
4,25000;2,12496;1,03679;0,01118;0,14668
4,30000;2,14998;1,03898;0,01132;0,14699
4,35000;2,17500;1,04556;0,01145;0,14792
4,40000;2,20002;1,10568;0,01158;0,15642
4,45000;2,22503;1,09410;0,01171;0,15478
4,50000;2,25000;1,13763;0,01184;0,16094
4,55000;2,27507;1,10975;0,01197;0,15700
4,60000;2,30003;1,11477;0,01211;0,15771
4,65000;2,32505;1,14608;0,01224;0,16214
4,70000;2,35002;1,17145;0,01237;0,16573
4,75000;2,37498;1,21873;0,01250;0,17242
4,80000;2,40000;1,19901;0,01263;0,16962
4,85000;2,42496;1,21686;0,01276;0,17215
4,90000;2,44998;1,20527;0,01289;0,17051
4,95000;2,47494;1,25694;0,01303;0,17782
5,00000;2,50002;1,27134;0,01316;0,17986
5,05000;2,52493;1,29546;0,01329;0,18327
5,10000;2,54994;1,28262;0,01342;0,18145
5,15000;2,57496;1,34087;0,01355;0,18969
5,20000;2,59993;1,35621;0,01368;0,19186
5,25000;2,62494;1,37813;0,01382;0,19497
5,30000;2,64996;1,40413;0,01395;0,19864
5,35000;2,67498;1,41790;0,01408;0,20059
5,40000;2,70000;1,41853;0,01421;0,20068
5,45000;2,72502;1,44233;0,01434;0,20405
5,50000;2,74998;1,44985;0,01447;0,20511
5,55000;2,77500;1,48837;0,01461;0,21056
5,60000;2,80002;1,48586;0,01474;0,21021
5,65000;2,82503;1,50903;0,01487;0,21348
5,70000;2,85005;1,53628;0,01500;0,21734
5,75000;2,87502;1,55350;0,01513;0,21978
5,80000;2,90003;1,58576;0,01526;0,22434
5,85000;2,92500;1,59766;0,01539;0,22602
5,90000;2,95002;1,62835;0,01553;0,23036
5,95000;2,97493;1,65747;0,01566;0,23448
6,00000;2,99994;1,64745;0,01579;0,23307
6,05000;3,02491;1,67063;0,01592;0,23635
6,10000;3,04998;1,70507;0,01605;0,24122
6,15000;3,07505;1,72418;0,01618;0,24392
6,20000;3,10007;1,74704;0,01632;0,24716
6,25000;3,12509;1,76426;0,01645;0,24959
6,30000;3,15005;1,78712;0,01658;0,25283
6,35000;3,17502;1,79620;0,01671;0,25411
6,40000;3,19993;1,81030;0,01684;0,25610
6,45000;3,22494;1,82783;0,01697;0,25859
6,50000;3,24996;1,85978;0,01711;0,26310
6,55000;3,27493;1,89955;0,01724;0,26873
6,60000;3,30000;1,90299;0,01737;0,26922
6,65000;3,32496;1,92711;0,01750;0,27263
6,70000;3,34998;1,94965;0,01763;0,27582
6,75000;3,37500;1,98473;0,01776;0,28078
6,80000;3,39996;2,00132;0,01789;0,28313
6,85000;3,42498;2,04517;0,01803;0,28933
6,90000;3,44994;2,06114;0,01816;0,29159
6,95000;3,47496;2,08149;0,01829;0,29447
7,00000;3,49993;2,10185;0,01842;0,29735
7,05000;3,52500;2,09966;0,01855;0,29704
7,10000;3,54996;2,15477;0,01868;0,30484
7,15000;3,57498;2,14507;0,01882;0,30346
7,20000;3,59994;2,18578;0,01895;0,30922
7,25000;3,62496;2,20175;0,01908;0,31148
7,30000;3,64998;2,22931;0,01921;0,31538
7,35000;3,67494;2,24935;0,01934;0,31822
7,40000;3,70002;2,27534;0,01947;0,32189
7,45000;3,72498;2,30979;0,01961;0,32677
7,50000;3,75005;2,33547;0,01974;0,33040
7,55000;3,77502;2,33703;0,01987;0,33062
7,60000;3,80003;2,38495;0,02000;0,33740
7,65000;3,82500;2,38714;0,02013;0,33771
7,70000;3,85002;2,42566;0,02026;0,34316
7,75000;3,87498;2,46731;0,02039;0,34905
7,80000;3,90000;2,48422;0,02053;0,35145
7,85000;3,92502;2,52869;0,02066;0,35774
7,90000;3,95003;2,53808;0,02079;0,35907
7,95000;3,97505;2,54998;0,02092;0,36075
8,00000;4,00002;2,59445;0,02105;0,36704
8,05000;4,02503;2,60854;0,02118;0,36903
8,10000;4,04994;2,63454;0,02132;0,37271
8,15000;4,07496;2,65865;0,02145;0,37612
8,20000;4,09998;2,72535;0,02158;0,38556
8,25000;4,12494;2,74258;0,02171;0,38800
8,30000;4,15002;2,75072;0,02184;0,38915
8,35000;4,17498;2,79112;0,02197;0,39486
8,40000;4,19994;2,81398;0,02210;0,39810
8,45000;4,22491;2,84028;0,02224;0,40182
8,50000;4,24993;2,87786;0,02237;0,40713
8,55000;4,27494;2,90198;0,02250;0,41055
8,60000;4,29996;2,92546;0,02263;0,41387
8,65000;4,32498;2,99593;0,02276;0,42384
8,70000;4,34994;2,99624;0,02289;0,42388
8,75000;4,37496;3,01409;0,02303;0,42641
8,80000;4,39993;3,04133;0,02316;0,43026
8,85000;4,42500;3,06858;0,02329;0,43412
8,90000;4,45001;3,13841;0,02342;0,44399
8,95000;4,47498;3,14280;0,02355;0,44461
9,00000;4,50000;3,16691;0,02368;0,44803
9,05000;4,52496;3,19196;0,02382;0,45157
9,10000;4,54998;3,23299;0,02395;0,45737
9,15000;4,57500;3,27652;0,02408;0,46353
9,20000;4,60002;3,31754;0,02421;0,46934
9,25000;4,62498;3,35794;0,02434;0,47505
9,30000;4,65005;3,39301;0,02447;0,48001
9,35000;4,67502;3,40679;0,02461;0,48196
9,40000;4,70003;3,39802;0,02474;0,48072
9,45000;4,72505;3,45690;0,02487;0,48905
9,50000;4,75001;3,48884;0,02500;0,49357
9,55000;4,77503;3,54114;0,02513;0,50097
9,60000;4,80000;3,53738;0,02526;0,50044
9,65000;4,82501;3,61223;0,02539;0,51103
9,70000;4,84998;3,65576;0,02553;0,51718
9,75000;4,87500;3,67862;0,02566;0,52042
9,80000;4,89996;3,69083;0,02579;0,52215
9,85000;4,92498;3,72434;0,02592;0,52689
9,90000;4,94994;3,75096;0,02605;0,53065
9,95000;4,97496;3,80451;0,02618;0,53823
10,00000;4,99998;3,83990;0,02632;0,54323
10,05000;5,02500;3,84585;0,02645;0,54408
10,10000;5,05001;3,91599;0,02658;0,55400
10,15000;5,07498;3,95420;0,02671;0,55940
10,20000;5,10000;3,96923;0,02684;0,56153
10,25000;5,12496;3,98144;0,02697;0,56326
10,30000;5,14993;4,08197;0,02710;0,57748
10,35000;5,17494;4,10170;0,02724;0,58027
10,40000;5,19991;4,14272;0,02737;0,58608
10,45000;5,22498;4,18688;0,02750;0,59232
10,50000;5,24994;4,20473;0,02763;0,59485
10,55000;5,27496;4,22571;0,02776;0,59782
10,60000;5,29998;4,27801;0,02789;0,60521
10,65000;5,32494;4,31966;0,02803;0,61111
10,70000;5,35001;4,36632;0,02816;0,61771
10,75000;5,37498;4,44179;0,02829;0,62839
10,80000;5,40000;4,44242;0,02842;0,62847
10,85000;5,42491;4,50098;0,02855;0,63676
10,90000;5,44998;4,55422;0,02868;0,64429
10,95000;5,47494;4,56800;0,02882;0,64624
11,00000;5,49996;4,64409;0,02895;0,65700
11,05000;5,52498;4,68324;0,02908;0,66254
11,10000;5,55000;4,74493;0,02921;0,67127
11,15000;5,57507;4,74399;0,02934;0,67114
11,20000;5,60003;4,76779;0,02947;0,67450
11,25000;5,62505;4,86393;0,02961;0,68811
11,30000;5,65001;4,92124;0,02974;0,69621
11,35000;5,67503;4,91341;0,02987;0,69511
11,40000;5,70000;4,99734;0,03000;0,70698
11,45000;5,72501;5,05277;0,03013;0,71482
11,50000;5,74998;5,08471;0,03026;0,71934
11,55000;5,77494;5,13544;0,03039;0,72652
11,60000;5,79996;5,22188;0,03053;0,73874
11,65000;5,82493;5,25632;0,03066;0,74362
11,70000;5,85000;5,27073;0,03079;0,74566
11,75000;5,87496;5,33274;0,03092;0,75443
11,80000;5,89998;5,39130;0,03105;0,76271
11,85000;5,92500;5,45080;0,03118;0,77113
11,90000;5,94996;5,45456;0,03132;0,77166
11,95000;5,97498;5,52470;0,03145;0,78159
12,00000;5,99994;5,57731;0,03158;0,78903
12,05000;6,02496;5,62460;0,03171;0,79572
12,10000;6,04998;5,66688;0,03184;0,80170
12,15000;6,07500;5,71980;0,03197;0,80919
12,20000;6,09996;5,80029;0,03211;0,82057
12,25000;6,12498;5,85415;0,03224;0,82819
12,30000;6,15000;5,91710;0,03237;0,83710
12,35000;6,17496;5,96470;0,03250;0,84383
12,40000;6,19998;6,01167;0,03263;0,85048
12,45000;6,22494;6,06178;0,03276;0,85757
12,50000;6,25001;6,09842;0,03289;0,86275
12,55000;6,27498;6,17827;0,03303;0,87405
12,60000;6,30005;6,25061;0,03316;0,88428
12,65000;6,32501;6,33579;0,03329;0,89633
12,70000;6,35003;6,34143;0,03342;0,89713
12,75000;6,37500;6,40531;0,03355;0,90617
12,80000;6,39996;6,45385;0,03368;0,91303
12,85000;6,42498;6,52338;0,03382;0,92287
12,90000;6,44994;6,57223;0,03395;0,92978
12,95000;6,47501;6,65709;0,03408;0,94179
13,00000;6,50003;6,69812;0,03421;0,94759
13,05000;6,52500;6,76013;0,03434;0,95636
13,10000;6,55001;6,83935;0,03447;0,96757
13,15000;6,57498;6,91639;0,03461;0,97847
13,20000;6,60000;6,97120;0,03474;0,98622
13,25000;6,62496;7,02036;0,03487;0,99318
13,30000;6,65003;7,13028;0,03500;1,00873
13,35000;6,67500;7,14813;0,03513;1,01125
13,40000;6,70001;7,19667;0,03526;1,01812
13,45000;6,72492;7,29970;0,03539;1,03270
13,50000;6,74994;7,33509;0,03553;1,03770
13,55000;6,77496;7,43436;0,03566;1,05175
13,60000;6,79992;7,46380;0,03579;1,05591
13,65000;6,82500;7,55211;0,03592;1,06841
13,70000;6,84996;7,61005;0,03605;1,07660
13,75000;6,87498;7,65138;0,03618;1,08245
13,80000;6,89994;7,71589;0,03632;1,09158
13,85000;6,92501;7,79732;0,03645;1,10309
13,90000;6,94998;7,86465;0,03658;1,11262
13,95000;6,97500;7,95640;0,03671;1,12560
14,00000;7,00001;8,00933;0,03684;1,13309
14,05000;7,02498;8,11236;0,03697;1,14766
14,10000;7,05000;8,17687;0,03711;1,15679
14,15000;7,07496;8,21351;0,03724;1,16197
14,20000;7,09998;8,28303;0,03737;1,17181
14,25000;7,12494;8,38105;0,03750;1,18568
14,30000;7,14996;8,46748;0,03763;1,19790
14,35000;7,17498;8,49848;0,03776;1,20229
14,40000;7,20000;8,59494;0,03789;1,21594
14,45000;7,22507;8,66947;0,03803;1,22648
14,50000;7,25003;8,74588;0,03816;1,23729
14,55000;7,27505;8,82730;0,03829;1,24881
14,60000;7,29996;8,92000;0,03842;1,26192
14,65000;7,32503;8,97606;0,03855;1,26985
14,70000;7,35000;9,05654;0,03868;1,28124
14,75000;7,37501;9,11635;0,03882;1,28970
14,80000;7,39998;9,19652;0,03895;1,30104
14,85000;7,42494;9,27231;0,03908;1,31176
14,90000;7,44996;9,36907;0,03921;1,32545
14,95000;7,47492;9,45926;0,03934;1,33821
15,00000;7,50000;9,49935;0,03947;1,34388
15,05000;7,52496;9,61741;0,03961;1,36059
15,10000;7,54998;9,64528;0,03974;1,36453
15,15000;7,57500;9,75677;0,03987;1,38030
15,20000;7,60001;9,83193;0,04000;1,39093
15,25000;7,62498;9,92086;0,04013;1,40352
15,30000;7,65000;10,01513;0,04026;1,41685
15,35000;7,67501;10,08465;0,04039;1,42669
15,40000;7,69992;10,17546;0,04053;1,43953
15,45000;7,72494;10,26722;0,04066;1,45251
15,50000;7,74996;10,33799;0,04079;1,46253
15,55000;7,77498;10,42537;0,04092;1,47489
15,60000;7,80000;10,50428;0,04105;1,48605
15,65000;7,82501;10,61827;0,04118;1,50218
15,70000;7,85003;10,67370;0,04132;1,51002
15,75000;7,87500;10,79208;0,04145;1,52677
15,80000;7,90001;10,88383;0,04158;1,53975
15,85000;7,92498;10,96275;0,04171;1,55091
15,90000;7,95000;11,06766;0,04184;1,56575
15,95000;7,97496;11,17163;0,04197;1,58046
16,00000;7,99998;11,26025;0,04211;1,59300
16,05000;8,02499;11,36078;0,04224;1,60722
16,10000;8,05001;11,45504;0,04237;1,62056
16,15000;8,07503;11,49419;0,04250;1,62609
16,20000;8,09999;11,58156;0,04263;1,63846
16,25000;8,12501;11,70588;0,04276;1,65604
16,30000;8,14998;11,81048;0,04289;1,67084
16,35000;8,17499;11,91288;0,04303;1,68533
16,40000;8,20001;12,00464;0,04316;1,69831
16,45000;8,22503;12,08450;0,04329;1,70961
16,50000;8,25005;12,21571;0,04342;1,72817
16,55000;8,27501;12,28962;0,04355;1,73863
16,60000;8,30003;12,39484;0,04368;1,75351
16,65000;8,32494;12,46467;0,04382;1,76339
16,70000;8,34996;12,59276;0,04395;1,78151
16,75000;8,37498;12,68013;0,04408;1,79387
16,80000;8,39999;12,80038;0,04421;1,81088
16,85000;8,42501;12,88243;0,04434;1,82249
16,90000;8,44998;12,97888;0,04447;1,83614
16,95000;8,47499;13,08254;0,04461;1,85080
17,00000;8,49996;13,17931;0,04474;1,86449
17,05000;8,52498;13,31334;0,04487;1,88345
17,10000;8,54994;13,38506;0,04500;1,89360
17,15000;8,57496;13,51032;0,04513;1,91132
17,20000;8,59992;13,61116;0,04526;1,92558
17,25000;8,62499;13,70385;0,04539;1,93870
17,30000;8,64996;13,81847;0,04553;1,95491
17,35000;8,67498;13,94812;0,04566;1,97326
17,40000;8,69999;14,04457;0,04579;1,98690
17,45000;8,72496;14,17547;0,04592;2,00542
17,50000;8,74998;14,29322;0,04605;2,02208
17,55000;8,77499;14,37496;0,04618;2,03364
17,60000;8,79996;14,50242;0,04632;2,05167
17,65000;8,82498;14,54594;0,04645;2,05783
17,70000;8,84999;14,64991;0,04658;2,07254
17,75000;8,87501;14,77894;0,04671;2,09079
17,80000;8,90003;14,91046;0,04684;2,10940
17,85000;8,92505;14,98030;0,04697;2,11928
17,90000;8,95001;15,10243;0,04711;2,13656
17,95000;8,97498;15,26120;0,04724;2,15902
18,00000;8,99994;15,37864;0,04737;2,17563
18,05000;9,02496;15,46413;0,04750;2,18773
18,10000;9,04998;15,59785;0,04763;2,20664
18,15000;9,07499;15,70871;0,04776;2,22233
18,20000;9,10001;15,81801;0,04789;2,23779
18,25000;9,12498;15,95924;0,04803;2,25777
18,30000;9,15005;16,07135;0,04816;2,27363
18,35000;9,17496;16,18315;0,04829;2,28945
18,40000;9,19998;16,30842;0,04842;2,30717
18,45000;9,22499;16,39704;0,04855;2,31971
18,50000;9,24996;16,52575;0,04868;2,33792
18,55000;9,27498;16,66886;0,04882;2,35816
18,60000;9,29994;16,75404;0,04895;2,37021
18,65000;9,32501;16,84831;0,04908;2,38355
18,70000;9,34998;16,94038;0,04921;2,39657
18,75000;9,37499;17,06595;0,04934;2,41434
18,80000;9,39996;17,16804;0,04947;2,42878
18,85000;9,42498;17,24978;0,04961;2,44034
18,90000;9,44999;17,38757;0,04974;2,45984
18,95000;9,47501;17,50532;0,04987;2,47650
19,00000;9,50003;17,65658;0,05000;2,49789
19,05000;9,52499;17,73111;0,05013;2,50844
19,10000;9,55001;17,84259;0,05026;2,52421
19,15000;9,57492;17,97538;0,05039;2,54300
19,20000;9,59994;18,08780;0,05053;2,55890
19,25000;9,62490;18,22309;0,05066;2,57804
19,30000;9,64992;18,33520;0,05079;2,59390
19,35000;9,67499;18,41756;0,05092;2,60555
19,40000;9,70001;18,52936;0,05105;2,62137
19,45000;9,72503;18,65869;0,05118;2,63967
19,50000;9,74999;18,77143;0,05132;2,65561
19,55000;9,77507;18,87697;0,05145;2,67054
19,60000;9,79998;19,02635;0,05158;2,69168
19,65000;9,82499;19,11027;0,05171;2,70355
19,70000;9,84996;19,23773;0,05184;2,72158
19,75000;9,87498;19,35955;0,05197;2,73882
19,80000;9,89994;19,48575;0,05210;2,75667
19,85000;9,92496;19,60225;0,05224;2,77315
19,90000;9,95003;19,69745;0,05237;2,78662
19,95000;9,97499;19,85935;0,05250;2,80952
20,00000;10,00001;19,99276;0,05263;2,82840
20,05000;10,02498;20,08295;0,05276;2,84116
20,10000;10,04999;20,21542;0,05289;2,85990
20,15000;10,07496;20,32910;0,05303;2,87598
20,20000;10,09998;20,46751;0,05316;2,89556
20,25000;10,12499;20,58526;0,05329;2,91222
20,30000;10,15001;20,71272;0,05342;2,93025
20,35000;10,17503;20,83548;0,05355;2,94762
20,40000;10,19999;20,93381;0,05368;2,96153
20,45000;10,22501;21,03684;0,05382;2,97610
20,50000;10,24998;21,17526;0,05395;2,99569
20,55000;10,27499;21,27766;0,05408;3,01017
20,60000;10,29996;21,38821;0,05421;3,02581
20,65000;10,32498;21,54949;0,05434;3,04863
20,70000;10,34999;21,63467;0,05447;3,06068
20,75000;10,37501;21,75586;0,05461;3,07782
20,80000;10,40003;21,89710;0,05474;3,09781
20,85000;10,42499;22,01390;0,05487;3,11433
20,90000;10,45001;22,12194;0,05500;3,12962
20,95000;10,47498;22,24752;0,05513;3,14738
21,00000;10,49999;22,36089;0,05526;3,16342
21,05000;10,52501;22,47300;0,05539;3,17928
21,10000;10,55003;22,62269;0,05553;3,20046
21,15000;10,57499;22,74451;0,05566;3,21769
21,20000;10,59996;22,86946;0,05579;3,23537
21,25000;10,62497;22,99567;0,05592;3,25322
21,30000;10,64994;23,13690;0,05605;3,27320
21,35000;10,67496;23,23148;0,05618;3,28658
21,40000;10,69998;23,32323;0,05632;3,29956
21,45000;10,72494;23,41749;0,05645;3,31290
21,50000;10,74996;23,57282;0,05658;3,33487
21,55000;10,77498;23,69276;0,05671;3,35184
21,60000;10,79999;23,76729;0,05684;3,36238
21,65000;10,82496;23,59725;0,05697;3,33833
21,70000;10,84998;23,54432;0,05711;3,33084
21,75000;10,87499;23,61854;0,05724;3,34134
21,80000;10,89996;23,76135;0,05737;3,36154
21,85000;10,92492;23,83932;0,05750;3,37257
21,90000;10,94994;23,96834;0,05763;3,39083
21,95000;10,97501;24,06386;0,05776;3,40434
22,00000;10,99998;24,16188;0,05789;3,41821
22,05000;11,02505;24,27963;0,05803;3,43486
22,10000;11,05001;24,41178;0,05816;3,45356
22,15000;11,07503;24,46627;0,05829;3,46127
22,20000;11,09999;24,56304;0,05842;3,47496
22,25000;11,12501;24,64916;0,05855;3,48714
22,30000;11,15003;24,77661;0,05868;3,50517
22,35000;11,17494;24,88215;0,05882;3,52010
22,40000;11,20001;24,99489;0,05895;3,53605
22,45000;11,22498;25,09729;0,05908;3,55054
22,50000;11,24999;25,26890;0,05921;3,57482
22,55000;11,27501;25,31650;0,05934;3,58155
22,60000;11,30003;25,46494;0,05947;3,60255
22,65000;11,32499;25,61369;0,05961;3,62360
22,70000;11,35001;25,76025;0,05974;3,64433
22,75000;11,37503;25,90869;0,05987;3,66533
22,80000;11,40005;26,04961;0,06000;3,68527
22,85000;11,42506;26,09972;0,06013;3,69236
22,90000;11,44997;26,09565;0,06026;3,69178
22,95000;11,47499;26,17864;0,06039;3,70352
23,00000;11,49990;26,27697;0,06053;3,71743
23,05000;11,52492;26,31392;0,06066;3,72266
23,10000;11,54994;26,39441;0,06079;3,73404
23,15000;11,57496;26,46894;0,06092;3,74459
23,20000;11,59997;26,57134;0,06105;3,75908
23,25000;11,62499;26,67531;0,06118;3,77378
23,30000;11,65001;26,80246;0,06132;3,79177
23,35000;11,67497;26,83502;0,06145;3,79638
23,40000;11,70005;26,91143;0,06158;3,80719
23,45000;11,72501;26,97501;0,06171;3,81618
23,50000;11,74997;27,01666;0,06184;3,82208
23,55000;11,77499;27,05110;0,06197;3,82695
23,60000;11,79996;27,08461;0,06211;3,83169
23,65000;11,82498;27,16541;0,06224;3,84312
23,70000;11,84994;27,23086;0,06237;3,85238
23,75000;11,87501;27,31197;0,06250;3,86385
23,80000;11,89997;27,40592;0,06263;3,87714
23,85000;11,92499;27,42158;0,06276;3,87936
23,90000;11,95001;27,48170;0,06289;3,88787
23,95000;11,97497;27,53463;0,06303;3,89535
24,00000;11,99999;27,62638;0,06316;3,90833
24,05000;12,02496;27,67492;0,06329;3,91520
24,10000;12,04997;27,69528;0,06342;3,91808
24,15000;12,07494;27,61448;0,06355;3,90665
24,20000;12,10001;27,59632;0,06368;3,90408
24,25000;12,12497;27,50801;0,06382;3,89159
24,30000;12,14999;27,36615;0,06395;3,87152
24,35000;12,17496;27,23806;0,06408;3,85340
24,40000;12,19997;27,11217;0,06421;3,83559
24,45000;12,22499;26,38344;0,06434;3,73249
24,50000;12,25001;26,11976;0,06447;3,69519
24,55000;12,27503;26,00108;0,06461;3,67840
24,60000;12,29994;26,02174;0,06474;3,68132
24,65000;12,32501;26,05243;0,06487;3,68567
24,70000;12,34997;26,06058;0,06500;3,68682
24,75000;12,37499;26,05181;0,06513;3,68558
24,80000;12,39996;25,87017;0,06526;3,65988
24,85000;12,42492;25,90807;0,06539;3,66524
24,90000;12,44999;26,07342;0,06553;3,68863
24,95000;12,47496;26,19524;0,06566;3,70587
25,00000;12,49997;26,18897;0,06579;3,70498
25,05000;12,52494;26,19210;0,06592;3,70542
25,10000;12,55001;26,09565;0,06605;3,69178
25,15000;12,57503;25,68071;0,06618;3,63308
25,20000;12,59999;25,34751;0,06632;3,58594
25,25000;12,62496;25,24510;0,06645;3,57145
25,30000;12,64998;24,41053;0,06658;3,45338
25,35000;12,67499;23,95300;0,06671;3,38866
25,40000;12,70001;23,82836;0,06684;3,37102
25,45000;12,72503;23,80707;0,06697;3,36801
25,50000;12,74999;23,80832;0,06711;3,36819
25,55000;12,77501;23,86093;0,06724;3,37563
25,60000;12,79997;23,91479;0,06737;3,38325
25,65000;12,82494;23,80644;0,06750;3,36792
25,70000;12,84996;23,00005;0,06763;3,25384
25,75000;12,87492;22,69816;0,06776;3,21113
25,80000;12,89999;13,09381;0,06789;1,85240
25,85000;12,92496;5,50842;0,06803;0,77928
25,90000;12,95003;3,75628;0,06816;0,53141
25,95000;12,97499;3,99147;0,06829;0,56468
26,00000;13,00001;3,97424;0,06842;0,56224
26,05000;13,02503;4,05817;0,06855;0,57411
26,10000;13,04999;4,14116;0,06868;0,58585
26,15000;13,07501;4,20379;0,06882;0,59471
26,20000;13,09997;4,29930;0,06895;0,60823
26,25000;13,12499;4,35411;0,06908;0,61598
26,30000;13,14996;4,42238;0,06921;0,62564
26,35000;13,17503;4,46622;0,06934;0,63184
26,40000;13,19999;4,53386;0,06947;0,64141
26,45000;13,22501;4,61967;0,06961;0,65355
26,50000;13,24997;4,71362;0,06974;0,66684
26,55000;13,27494;4,77343;0,06987;0,67530
26,60000;13,29996;4,84702;0,07000;0,68571
26,65000;13,32497;4,94786;0,07013;0,69998
26,70000;13,34999;5,06404;0,07026;0,71642
26,75000;13,37496;5,13576;0,07039;0,72656
26,80000;13,40003;5,24568;0,07053;0,74211
26,85000;13,42499;5,33963;0,07066;0,75540
26,90000;13,45001;5,41259;0,07079;0,76573
26,95000;13,47497;5,51719;0,07092;0,78052
27,00000;13,49999;5,60174;0,07105;0,79248
27,05000;13,52501;5,66124;0,07118;0,80090
27,10000;13,54997;5,76615;0,07132;0,81574
27,15000;13,57505;5,83567;0,07145;0,82558
27,20000;13,60001;5,90895;0,07158;0,83595
27,25000;13,62503;5,98787;0,07171;0,84711
27,30000;13,65005;6,03547;0,07184;0,85384
27,35000;13,67496;6,05739;0,07197;0,85695
27,40000;13,69997;6,13599;0,07211;0,86807
27,45000;13,72494;6,22806;0,07224;0,88109
27,50000;13,74996;6,26032;0,07237;0,88565
27,55000;13,77492;6,16073;0,07250;0,87157
27,60000;13,79999;6,03547;0,07263;0,85384
27,65000;13,82501;6,14915;0,07276;0,86993
27,70000;13,85003;6,23370;0,07289;0,88189
27,75000;13,87499;6,33266;0,07303;0,89589
27,80000;13,89996;6,36429;0,07316;0,90036
27,85000;13,92503;6,43225;0,07329;0,90998
27,90000;13,94994;6,47108;0,07342;0,91547
27,95000;13,97496;6,49770;0,07355;0,91924
28,00000;13,99997;6,64144;0,07368;0,93957
28,05000;14,02499;6,72662;0,07382;0,95162
28,10000;14,05001;6,77109;0,07395;0,95791
28,15000;14,07497;6,81274;0,07408;0,96381
28,20000;14,09999;6,95836;0,07421;0,98441
28,25000;14,12496;7,06577;0,07434;0,99960
28,30000;14,14997;7,15565;0,07447;1,01232
28,35000;14,17499;7,24145;0,07461;1,02446
28,40000;14,20001;7,26964;0,07474;1,02844
28,45000;14,22503;7,30784;0,07487;1,03385
28,50000;14,25004;7,39584;0,07500;1,04630
28,55000;14,27506;7,38269;0,07513;1,04444
28,60000;14,29997;7,33164;0,07526;1,03722
28,65000;14,32499;7,27465;0,07539;1,02915
28,70000;14,34990;7,31630;0,07553;1,03504
28,75000;14,37497;7,37486;0,07566;1,04333
28,80000;14,39994;7,43969;0,07579;1,05250
28,85000;14,42501;7,51610;0,07592;1,06331
28,90000;14,44997;7,54898;0,07605;1,06796
28,95000;14,47499;7,61318;0,07618;1,07704
29,00000;14,50001;7,53207;0,07632;1,06557
29,05000;14,52497;7,40399;0,07645;1,04745
29,10000;14,54999;7,13905;0,07658;1,00997
29,15000;14,57496;-0,43413;0,07671;-0,06142
29,20000;14,60003;-0,45073;0,07684;-0,06377
29,25000;14,62499;-0,33956;0,07697;-0,04804
29,30000;14,65001;-0,37463;0,07711;-0,05300
29,35000;14,67503;-0,38309;0,07724;-0,05420
29,40000;14,69999;-0,34801;0,07737;-0,04923
29,45000;14,72501;-0,37557;0,07750;-0,05313
29,50000;14,74997;-0,36023;0,07763;-0,05096
29,55000;14,77504;-0,38591;0,07776;-0,05459
29,60000;14,79995;-0,38152;0,07789;-0,05397
29,65000;14,82503;-0,37588;0,07803;-0,05318
29,70000;14,84999;-0,34613;0,07816;-0,04897
29,75000;14,87501;-0,36336;0,07829;-0,05140
29,80000;14,90003;-0,35146;0,07842;-0,04972
29,85000;14,92499;-0,37150;0,07855;-0,05256
29,90000;14,95001;-0,35302;0,07868;-0,04994
29,95000;14,97497;-0,32484;0,07882;-0,04596
30,00000;14,99999;-0,35615;0,07895;-0,05039
30,05000;15,02495;-0,39248;0,07908;-0,05552
30,10000;15,05003;-0,35960;0,07921;-0,05087
30,15000;15,07494;-0,36711;0,07934;-0,05194
30,20000;15,09996;-0,35741;0,07947;-0,05056
30,25000;15,12497;-0,35271;0,07961;-0,04990
30,30000;15,14994;-0,37025;0,07974;-0,05238
30,35000;15,17501;-0,34801;0,07987;-0,04923
30,40000;15,19992;-0,37870;0,08000;-0,05358
30,45000;15,22499;-0,35490;0,08013;-0,05021
30,50000;15,24995;-0,36993;0,08026;-0,05233
30,55000;15,27497;-0,37714;0,08039;-0,05335
30,60000;15,29999;-0,38497;0,08053;-0,05446
30,65000;15,32495;-0,40188;0,08066;-0,05685
30,70000;15,34992;-0,36179;0,08079;-0,05118
30,75000;15,37494;-0,36461;0,08092;-0,05158
30,80000;15,39996;-0,37588;0,08105;-0,05318
30,85000;15,42492;-0,38183;0,08118;-0,05402
30,90000;15,44999;-0,36210;0,08132;-0,05123
30,95000;15,47501;-0,37651;0,08145;-0,05327
31,00000;15,50003;-0,37870;0,08158;-0,05358
31,05000;15,52504;-0,35866;0,08171;-0,05074
31,10000;15,55001;-0,38403;0,08184;-0,05433
31,15000;15,57503;-0,36336;0,08197;-0,05140
31,20000;15,59994;-0,41566;0,08210;-0,05880
31,25000;15,62495;-0,38591;0,08224;-0,05459
31,30000;15,64992;-0,37306;0,08237;-0,05278
31,35000;15,67494;-0,35709;0,08250;-0,05052
31,40000;15,69995;-0,38841;0,08263;-0,05495
31,45000;15,72497;-0,38810;0,08276;-0,05490
31,50000;15,74999;-0,35803;0,08289;-0,05065
31,55000;15,77501;-0,38872;0,08303;-0,05499
31,60000;15,80003;-0,40125;0,08316;-0,05677
31,65000;15,82499;-0,36398;0,08329;-0,05149
31,70000;15,85001;-0,36993;0,08342;-0,05233
31,74800;15,87401;-0,39373;0,08355;-0,05570
