Repository: ldvsantos-uefs/artigo-lc-k

File: 2-DADOS/raw_imports/TABOA/TRAÇÃO/TABOA/60 DIAS/TRAÇÃO-NaOH-TABOA-T3-60DIAS.is_tens_DadosEmBruto/Specimen_DadosEmBruto_1.csv
Entradas de Texto : Etiqueta do provete;"TRAÇÃO-NaOH-TABOA-T3-60DIAS_CP1"
Dimensão : Comprimento;190,00000;mm
Dimensão : Diâmetro;3,00000;mm
Teste : Taxa 1;30,00000;mm/min
Máximo Carga : Máximo Carga;30,06821;N
Máximo Carga : Esforço à tracçãoemMáximo Carga;4,25378;MPa
Máximo Carga : ExtensãoemMáximo Carga;22,02507;mm
Máximo Carga : Deformação à tracçãoemMáximo Carga;0,11592;mm/mm
Entradas de Texto : Comentário;"ROMPEU NA GARRA"

Tempo;Extensão;Carga;Deformação à tracção;Esforço à tracção
(sec);(mm);(N);(mm/mm);(MPa)
0,00000;0,00000;-0,01062;0,00000;-0,00150
0,05000;0,01495;0,10462;0,00008;0,01480
0,10000;0,04511;0,02351;0,00024;0,00333
0,15000;0,07318;0,07518;0,00039;0,01064
0,20000;0,09937;0,05326;0,00052;0,00753
0,25000;0,12482;0,04606;0,00066;0,00652
0,30000;0,14989;0,08426;0,00079;0,01192
0,35000;0,17502;0,13249;0,00092;0,01874
0,40000;0,19998;0,13030;0,00105;0,01843
0,45000;0,22505;0,15786;0,00118;0,02233
0,50000;0,25002;0,15692;0,00132;0,02220
0,55000;0,27504;0,16725;0,00145;0,02366
0,60000;0,30000;0,19763;0,00158;0,02796
0,65000;0,32496;0,19575;0,00171;0,02769
0,70000;0,35004;0,21642;0,00184;0,03062
0,75000;0,37500;0,20483;0,00197;0,02898
0,80000;0,40007;0,26966;0,00211;0,03815
0,85000;0,42504;0,22769;0,00224;0,03221
0,90000;0,45011;0,27811;0,00237;0,03934
0,95000;0,47507;0,27968;0,00250;0,03957
1,00000;0,50009;0,30097;0,00263;0,04258
1,05000;0,52505;0,32602;0,00276;0,04612
1,10000;0,55007;0,31005;0,00290;0,04386
1,15000;0,57504;0,33041;0,00303;0,04674
1,20000;0,60000;0,35922;0,00316;0,05082
1,25000;0,62507;0,35828;0,00329;0,05069
1,30000;0,65004;0,39711;0,00342;0,05618
1,35000;0,67505;0,42905;0,00355;0,06070
1,40000;0,70002;0,42843;0,00368;0,06061
1,45000;0,72504;0,41935;0,00382;0,05933
1,50000;0,75005;0,44440;0,00395;0,06287
1,55000;0,77502;0,47070;0,00408;0,06659
1,60000;0,80004;0,50484;0,00421;0,07142
1,65000;0,82505;0,49294;0,00434;0,06974
1,70000;0,85012;0,52269;0,00447;0,07395
1,75000;0,87509;0,53741;0,00461;0,07603
1,80000;0,90011;0,55494;0,00474;0,07851
1,85000;0,92502;0,57342;0,00487;0,08112
1,90000;0,94998;0,60505;0,00500;0,08560
1,95000;0,97500;0,57655;0,00513;0,08157
2,00000;1,00002;0,61977;0,00526;0,08768
2,05000;1,02504;0,65547;0,00539;0,09273
2,10000;1,05000;0,67426;0,00553;0,09539
2,15000;1,07507;0,69900;0,00566;0,09889
2,20000;1,10004;0,66173;0,00579;0,09362
2,25000;1,12505;0,69587;0,00592;0,09845
2,30000;1,15007;0,72280;0,00605;0,10226
2,35000;1,17503;0,72155;0,00618;0,10208
2,40000;1,20005;0,74660;0,00632;0,10562
2,45000;1,22502;0,76789;0,00645;0,10863
2,50000;1,25003;0,81518;0,00658;0,11532
2,55000;1,27500;0,79733;0,00671;0,11280
2,60000;1,30007;0,82583;0,00684;0,11683
2,65000;1,32503;0,85746;0,00697;0,12131
2,70000;1,35005;0,85808;0,00711;0,12139
2,75000;1,37502;0,86028;0,00724;0,12170
2,80000;1,40003;0,88815;0,00737;0,12565
2,85000;1,42505;0,88878;0,00750;0,12574
2,90000;1,45002;0,90725;0,00763;0,12835
2,95000;1,47509;0,92479;0,00776;0,13083
3,00000;1,50005;0,94389;0,00790;0,13353
3,05000;1,52512;0,95767;0,00803;0,13548
3,10000;1,55003;0,96393;0,00816;0,13637
3,15000;1,57505;0,98993;0,00829;0,14005
3,20000;1,60002;1,01435;0,00842;0,14350
3,25000;1,62498;1,02625;0,00855;0,14519
3,30000;1,65005;1,07260;0,00868;0,15174
3,35000;1,67507;1,09797;0,00882;0,15533
3,40000;1,70014;1,08513;0,00895;0,15351
3,45000;1,72511;1,09108;0,00908;0,15436
3,50000;1,75007;1,13523;0,00921;0,16060
3,55000;1,77503;1,12897;0,00934;0,15972
3,60000;1,80005;1,16216;0,00947;0,16441
3,65000;1,82502;1,17876;0,00961;0,16676
3,70000;1,84998;1,20162;0,00974;0,16999
3,75000;1,87505;1,22010;0,00987;0,17261
3,80000;1,90002;1,23952;0,01000;0,17536
3,85000;1,92503;1,23544;0,01013;0,17478
3,90000;1,95000;1,25267;0,01026;0,17722
3,95000;1,97507;1,28931;0,01040;0,18240
4,00000;2,00003;1,30779;0,01053;0,18501
4,05000;2,02500;1,28774;0,01066;0,18218
4,10000;2,05007;1,33284;0,01079;0,18856
4,15000;2,07503;1,37919;0,01092;0,19511
4,20000;2,10011;1,37793;0,01105;0,19494
4,25000;2,12507;1,37605;0,01118;0,19467
4,30000;2,15009;1,42334;0,01132;0,20136
4,35000;2,17505;1,42647;0,01145;0,20180
4,40000;2,20002;1,45685;0,01158;0,20610
4,45000;2,22503;1,47689;0,01171;0,20894
4,50000;2,25000;1,46061;0,01184;0,20663
4,55000;2,27502;1,50320;0,01197;0,21266
4,60000;2,29998;1,51353;0,01211;0,21412
4,65000;2,32505;1,52668;0,01224;0,21598
4,70000;2,35002;1,54704;0,01237;0,21886
4,75000;2,37503;1,58118;0,01250;0,22369
4,80000;2,40005;1,59151;0,01263;0,22515
4,85000;2,42507;1,63535;0,01276;0,23135
4,90000;2,45003;1,63723;0,01289;0,23162
4,95000;2,47505;1,64850;0,01303;0,23322
5,00000;2,50002;1,68671;0,01316;0,23862
5,05000;2,52503;1,66573;0,01329;0,23565
5,10000;2,55011;1,72679;0,01342;0,24429
5,15000;2,57507;1,71051;0,01355;0,24199
5,20000;2,60009;1,74339;0,01368;0,24664
5,25000;2,62505;1,76563;0,01382;0,24979
5,30000;2,65002;1,78410;0,01395;0,25240
5,35000;2,67503;1,75185;0,01408;0,24784
5,40000;2,70005;1,80540;0,01421;0,25541
5,45000;2,72507;1,84861;0,01434;0,26153
5,50000;2,75003;1,83045;0,01447;0,25896
5,55000;2,77505;1,84768;0,01461;0,26139
5,60000;2,80007;1,86991;0,01474;0,26454
5,65000;2,82503;1,88338;0,01487;0,26644
5,70000;2,85005;1,92972;0,01500;0,27300
5,75000;2,87502;1,91939;0,01513;0,27154
5,80000;2,90003;1,96135;0,01526;0,27747
5,85000;2,92500;1,96636;0,01539;0,27818
5,90000;2,95007;1,99330;0,01553;0,28199
5,95000;2,97503;2,01052;0,01566;0,28443
6,00000;3,00005;2,01146;0,01579;0,28456
6,05000;3,02507;2,05530;0,01592;0,29077
6,10000;3,05003;2,06751;0,01605;0,29249
6,15000;3,07505;2,08098;0,01618;0,29440
6,20000;3,10002;2,09727;0,01632;0,29670
6,25000;3,12509;2,12388;0,01645;0,30047
6,30000;3,15000;2,12013;0,01658;0,29994
6,35000;3,17502;2,10697;0,01671;0,29808
6,40000;3,19998;2,14142;0,01684;0,30295
6,45000;3,22500;2,17180;0,01697;0,30725
6,50000;3,25002;2,17274;0,01711;0,30738
6,55000;3,27503;2,19497;0,01724;0,31052
6,60000;3,30005;2,21689;0,01737;0,31363
6,65000;3,32502;2,25385;0,01750;0,31885
6,70000;3,35009;2,26324;0,01763;0,32018
6,75000;3,37505;2,26825;0,01776;0,32089
6,80000;3,40007;2,23881;0,01790;0,31673
6,85000;3,42503;2,29236;0,01803;0,32430
6,90000;3,45005;2,29049;0,01816;0,32404
6,95000;3,47502;2,33057;0,01829;0,32971
7,00000;3,49998;2,32838;0,01842;0,32940
7,05000;3,52500;2,32775;0,01855;0,32931
7,10000;3,54996;2,38162;0,01868;0,33693
7,15000;3,57503;2,36345;0,01882;0,33436
7,20000;3,60000;2,40542;0,01895;0,34030
7,25000;3,62507;2,40667;0,01908;0,34047
7,30000;3,65003;2,41043;0,01921;0,34101
7,35000;3,67505;2,43172;0,01934;0,34402
7,40000;3,70007;2,45552;0,01947;0,34739
7,45000;3,72503;2,48089;0,01961;0,35097
7,50000;3,75005;2,49592;0,01974;0,35310
7,55000;3,77502;2,49279;0,01987;0,35266
7,60000;3,80003;2,51628;0,02000;0,35598
7,65000;3,82500;2,52473;0,02013;0,35718
7,70000;3,85002;2,56575;0,02026;0,36298
7,75000;3,87503;2,58329;0,02039;0,36546
7,80000;3,90005;2,58893;0,02053;0,36626
7,85000;3,92502;2,60741;0,02066;0,36887
7,90000;3,94998;2,63089;0,02079;0,37220
7,95000;3,97505;2,64561;0,02092;0,37428
8,00000;4,00002;2,65344;0,02105;0,37538
8,05000;4,02509;2,64624;0,02118;0,37437
8,10000;4,05005;2,66628;0,02132;0,37720
8,15000;4,07502;2,66565;0,02145;0,37711
8,20000;4,10003;2,69008;0,02158;0,38057
8,25000;4,12505;2,73204;0,02171;0,38651
8,30000;4,15007;2,72703;0,02184;0,38580
8,35000;4,17509;2,74927;0,02197;0,38894
8,40000;4,20010;2,74676;0,02211;0,38859
8,45000;4,22502;2,78747;0,02224;0,39435
8,50000;4,25003;2,80783;0,02237;0,39723
8,55000;4,27505;2,80188;0,02250;0,39638
8,60000;4,30007;2,83038;0,02263;0,40042
8,65000;4,32509;2,85511;0,02276;0,40392
8,70000;4,35005;2,85073;0,02290;0,40330
8,75000;4,37507;2,87234;0,02303;0,40635
8,80000;4,40003;2,90272;0,02316;0,41065
8,85000;4,42505;2,92213;0,02329;0,41340
8,90000;4,45001;2,92151;0,02342;0,41331
8,95000;4,47509;2,93528;0,02355;0,41526
9,00000;4,50005;2,94311;0,02368;0,41637
9,05000;4,52507;2,94844;0,02382;0,41712
9,10000;4,55009;3,01107;0,02395;0,42598
9,15000;4,57505;3,00512;0,02408;0,42514
9,20000;4,60007;3,01545;0,02421;0,42660
9,25000;4,62503;3,05084;0,02434;0,43161
9,30000;4,65005;3,05742;0,02447;0,43254
9,35000;4,67507;3,06713;0,02461;0,43391
9,40000;4,70009;3,06775;0,02474;0,43400
9,45000;4,72505;3,11754;0,02487;0,44104
9,50000;4,75001;3,12256;0,02500;0,44175
9,55000;4,77503;3,12537;0,02513;0,44215
9,60000;4,80000;3,13915;0,02526;0,44410
9,65000;4,82501;3,17642;0,02539;0,44937
9,70000;4,84998;3,19959;0,02553;0,45265
9,75000;4,87500;3,20398;0,02566;0,45327
9,80000;4,90007;3,22621;0,02579;0,45642
9,85000;4,92503;3,21212;0,02592;0,45442
9,90000;4,95010;3,24030;0,02605;0,45841
9,95000;4,97507;3,24563;0,02618;0,45916
10,00000;5,00014;3,26285;0,02632;0,46160
10,05000;5,02505;3,25283;0,02645;0,46018
10,10000;5,05007;3,30669;0,02658;0,46780
10,15000;5,07503;3,32079;0,02671;0,46980
10,20000;5,10000;3,32987;0,02684;0,47108
10,25000;5,12501;3,35492;0,02697;0,47462
10,30000;5,15003;3,38029;0,02711;0,47821
10,35000;5,17505;3,36713;0,02724;0,47635
10,40000;5,19996;3,39250;0,02737;0,47994
10,45000;5,22503;3,41223;0,02750;0,48273
10,50000;5,25000;3,41912;0,02763;0,48371
10,55000;5,27507;3,46202;0,02776;0,48978
10,60000;5,30003;3,44699;0,02789;0,48765
10,65000;5,32505;3,49522;0,02803;0,49447
10,70000;5,35007;3,49083;0,02816;0,49385
10,75000;5,37498;3,52873;0,02829;0,49921
10,80000;5,40000;3,53499;0,02842;0,50010
10,85000;5,42496;3,55973;0,02855;0,50360
10,90000;5,45003;3,59418;0,02868;0,50847
10,95000;5,47500;3,59762;0,02882;0,50896
11,00000;5,50001;3,60044;0,02895;0,50936
11,05000;5,52503;3,61641;0,02908;0,51162
11,10000;5,55005;3,60796;0,02921;0,51042
11,15000;5,57507;3,66589;0,02934;0,51862
11,20000;5,60003;3,63739;0,02947;0,51459
11,25000;5,62505;3,67184;0,02961;0,51946
11,30000;5,65001;3,71161;0,02974;0,52509
11,35000;5,67503;3,71443;0,02987;0,52548
11,40000;5,70005;3,71506;0,03000;0,52557
11,45000;5,72501;3,74105;0,03013;0,52925
11,50000;5,75003;3,76234;0,03026;0,53226
11,55000;5,77505;3,78802;0,03039;0,53590
11,60000;5,80012;3,74293;0,03053;0,52952
11,65000;5,82503;3,83281;0,03066;0,54223
11,70000;5,85010;3,81057;0,03079;0,53909
11,75000;5,87501;3,85661;0,03092;0,54560
11,80000;5,90003;3,87132;0,03105;0,54768
11,85000;5,92505;3,85441;0,03118;0,54529
11,90000;5,95001;3,92143;0,03132;0,55477
11,95000;5,97503;3,94147;0,03145;0,55760
12,00000;6,00000;3,94304;0,03158;0,55783
12,05000;6,02507;3,94398;0,03171;0,55796
12,10000;6,05003;3,91893;0,03184;0,55441
12,15000;6,07505;3,97154;0,03197;0,56186
12,20000;6,10001;3,99377;0,03211;0,56500
12,25000;6,12509;3,98500;0,03224;0,56376
12,30000;6,15005;4,03855;0,03237;0,57134
12,35000;6,17507;4,05703;0,03250;0,57395
12,40000;6,20009;4,05045;0,03263;0,57302
12,45000;6,22505;4,06392;0,03276;0,57493
12,50000;6,25012;4,08991;0,03290;0,57860
12,55000;6,27503;4,09085;0,03303;0,57874
12,60000;6,30005;4,13125;0,03316;0,58445
12,65000;6,32501;4,14941;0,03329;0,58702
12,70000;6,35003;4,17415;0,03342;0,59052
12,75000;6,37500;4,18261;0,03355;0,59172
12,80000;6,40001;4,18449;0,03368;0,59198
12,85000;6,42503;4,20703;0,03382;0,59517
12,90000;6,45000;4,22050;0,03395;0,59708
12,95000;6,47507;4,26935;0,03408;0,60399
13,00000;6,50003;4,26904;0,03421;0,60395
13,05000;6,52505;4,27405;0,03434;0,60465
13,10000;6,55001;4,29848;0,03447;0,60811
13,15000;6,57503;4,31821;0,03461;0,61090
13,20000;6,60005;4,34420;0,03474;0,61458
13,25000;6,62507;4,33574;0,03487;0,61338
13,30000;6,65009;4,34921;0,03500;0,61529
13,35000;6,67505;4,36988;0,03513;0,61821
13,40000;6,70007;4,37959;0,03526;0,61958
13,45000;6,72503;4,39963;0,03539;0,62242
13,50000;6,75000;4,46758;0,03553;0,63203
13,55000;6,77501;4,47353;0,03566;0,63288
13,60000;6,79998;4,47823;0,03579;0,63354
13,65000;6,82505;4,48230;0,03592;0,63412
13,70000;6,85001;4,50923;0,03605;0,63793
13,75000;6,87508;4,52395;0,03618;0,64001
13,80000;6,90005;4,55527;0,03632;0,64444
13,85000;6,92507;4,57500;0,03645;0,64723
13,90000;6,95003;4,60819;0,03658;0,65193
13,95000;6,97500;4,60506;0,03671;0,65148
14,00000;7,00001;4,60757;0,03684;0,65184
14,05000;7,02498;4,61727;0,03697;0,65321
14,10000;7,05005;4,63575;0,03711;0,65582
14,15000;7,07501;4,66675;0,03724;0,66021
14,20000;7,10008;4,66895;0,03737;0,66052
14,25000;7,12505;4,70183;0,03750;0,66517
14,30000;7,15001;4,71874;0,03763;0,66757
14,35000;7,17503;4,74943;0,03776;0,67191
14,40000;7,20005;4,75882;0,03789;0,67324
14,45000;7,22501;4,78607;0,03803;0,67709
14,50000;7,25003;4,83273;0,03816;0,68369
14,55000;7,27505;4,80956;0,03829;0,68041
14,60000;7,30001;4,83586;0,03842;0,68413
14,65000;7,32503;4,86248;0,03855;0,68790
14,70000;7,35005;4,88471;0,03868;0,69105
14,75000;7,37507;4,88471;0,03882;0,69105
14,80000;7,40003;4,88816;0,03895;0,69153
14,85000;7,42500;4,91384;0,03908;0,69517
14,90000;7,45007;4,92762;0,03921;0,69712
14,95000;7,47508;4,92668;0,03934;0,69698
15,00000;7,50016;4,98774;0,03947;0,70562
15,05000;7,52507;4,98555;0,03961;0,70531
15,10000;7,55003;5,01937;0,03974;0,71010
15,15000;7,57500;5,05069;0,03987;0,71453
15,20000;7,59996;5,04443;0,04000;0,71364
15,25000;7,62498;5,04693;0,04013;0,71399
15,30000;7,65000;5,07042;0,04026;0,71732
15,35000;7,67507;5,10549;0,04040;0,72228
15,40000;7,70003;5,12867;0,04053;0,72556
15,45000;7,72510;5,14871;0,04066;0,72839
15,50000;7,75001;5,15215;0,04079;0,72888
15,55000;7,77503;5,17188;0,04092;0,73167
15,60000;7,80005;5,18190;0,04105;0,73309
15,65000;7,82501;5,20383;0,04118;0,73619
15,70000;7,85003;5,22042;0,04132;0,73854
15,75000;7,87500;5,24861;0,04145;0,74253
15,80000;7,90007;5,28807;0,04158;0,74811
15,85000;7,92503;5,29496;0,04171;0,74908
15,90000;7,95005;5,29245;0,04184;0,74873
15,95000;7,97501;5,31124;0,04197;0,75139
16,00000;8,00003;5,31562;0,04211;0,75201
16,05000;8,02499;5,34381;0,04224;0,75599
16,10000;8,05001;5,36103;0,04237;0,75843
16,15000;8,07503;5,36667;0,04250;0,75923
16,20000;8,09999;5,41552;0,04263;0,76614
16,25000;8,12507;5,44966;0,04276;0,77097
16,30000;8,15003;5,46187;0,04289;0,77270
16,35000;8,17505;5,45498;0,04303;0,77172
16,40000;8,20001;5,49256;0,04316;0,77704
16,45000;8,22503;5,49757;0,04329;0,77775
16,50000;8,25005;5,52450;0,04342;0,78156
16,55000;8,27501;5,52482;0,04355;0,78160
16,60000;8,30008;5,55707;0,04368;0,78616
16,65000;8,32505;5,56459;0,04382;0,78723
16,70000;8,35012;5,58150;0,04395;0,78962
16,75000;8,37503;5,62565;0,04408;0,79587
16,80000;8,40005;5,62284;0,04421;0,79547
16,85000;8,42501;5,64789;0,04434;0,79901
16,90000;8,45003;5,67044;0,04447;0,80220
16,95000;8,47505;5,69706;0,04461;0,80597
17,00000;8,50001;5,71177;0,04474;0,80805
17,05000;8,52503;5,72273;0,04487;0,80960
17,10000;8,54999;5,73244;0,04500;0,81097
17,15000;8,57501;5,78662;0,04513;0,81864
17,20000;8,59998;5,77660;0,04526;0,81722
17,25000;8,62505;5,81386;0,04539;0,82249
17,30000;8,65001;5,80979;0,04553;0,82192
17,35000;8,67503;5,84675;0,04566;0,82715
17,40000;8,70005;5,86648;0,04579;0,82994
17,45000;8,72501;5,85082;0,04592;0,82772
17,50000;8,75003;5,91408;0,04605;0,83667
17,55000;8,77505;5,92786;0,04618;0,83862
17,60000;8,80007;5,93474;0,04632;0,83959
17,65000;8,82503;5,94727;0,04645;0,84137
17,70000;8,85005;5,97452;0,04658;0,84522
17,75000;8,87501;5,97044;0,04671;0,84465
17,80000;8,90003;6,00677;0,04684;0,84978
17,85000;8,92505;6,07285;0,04697;0,85913
17,90000;8,95001;6,06878;0,04711;0,85856
17,95000;8,97503;6,09853;0,04724;0,86277
18,00000;8,99999;6,07911;0,04737;0,86002
18,05000;9,02507;6,09853;0,04750;0,86277
18,10000;9,05003;6,12389;0,04763;0,86635
18,15000;9,07505;6,16273;0,04776;0,87185
18,20000;9,10007;6,14394;0,04790;0,86919
18,25000;9,12508;6,19028;0,04803;0,87575
18,30000;9,15010;6,22317;0,04816;0,88040
18,35000;9,17507;6,22505;0,04829;0,88066
18,40000;9,20008;6,25574;0,04842;0,88501
18,45000;9,22499;6,27672;0,04855;0,88797
18,50000;9,25007;6,26889;0,04868;0,88687
18,55000;9,27503;6,29864;0,04882;0,89108
18,60000;9,30005;6,33465;0,04895;0,89617
18,65000;9,32501;6,34279;0,04908;0,89732
18,70000;9,34998;6,34530;0,04921;0,89768
18,75000;9,37505;6,37160;0,04934;0,90140
18,80000;9,40001;6,39071;0,04947;0,90410
18,85000;9,42503;6,41388;0,04961;0,90738
18,90000;9,45005;6,43518;0,04974;0,91039
18,95000;9,47507;6,45960;0,04987;0,91385
19,00000;9,50003;6,48873;0,05000;0,91797
19,05000;9,52499;6,48873;0,05013;0,91797
19,10000;9,55001;6,51190;0,05026;0,92125
19,15000;9,57498;6,56107;0,05039;0,92820
19,20000;9,60005;6,56295;0,05053;0,92847
19,25000;9,62501;6,57015;0,05066;0,92949
19,30000;9,65008;6,60742;0,05079;0,93476
19,35000;9,67505;6,63090;0,05092;0,93808
19,40000;9,70007;6,64155;0,05105;0,93959
19,45000;9,72508;6,66191;0,05118;0,94247
19,50000;9,75005;6,68320;0,05132;0,94548
19,55000;9,77501;6,71452;0,05145;0,94991
19,60000;9,80003;6,71859;0,05158;0,95049
19,65000;9,82505;6,74207;0,05171;0,95381
19,70000;9,85001;6,75241;0,05184;0,95527
19,75000;9,87503;6,79281;0,05197;0,96099
19,80000;9,90005;6,79970;0,05211;0,96196
19,85000;9,92506;6,82099;0,05224;0,96497
19,90000;9,95008;6,85387;0,05237;0,96962
19,95000;9,97510;6,88331;0,05250;0,97379
20,00000;10,00007;6,89177;0,05263;0,97499
20,05000;10,02503;6,89051;0,05276;0,97481
20,10000;10,05005;6,92653;0,05289;0,97990
20,15000;10,07507;6,94876;0,05303;0,98305
20,20000;10,10003;6,96849;0,05316;0,98584
20,25000;10,12505;6,98697;0,05329;0,98845
20,30000;10,15001;7,01891;0,05342;0,99297
20,35000;10,17498;7,04553;0,05355;0,99674
20,40000;10,19994;7,06588;0,05368;0,99962
20,45000;10,22501;7,07528;0,05382;1,00095
20,50000;10,25003;7,08123;0,05395;1,00179
20,55000;10,27505;7,14323;0,05408;1,01056
20,60000;10,30006;7,15012;0,05421;1,01154
20,65000;10,32503;7,17361;0,05434;1,01486
20,70000;10,35005;7,19459;0,05447;1,01783
20,75000;10,37507;7,21683;0,05461;1,02097
20,80000;10,40003;7,26004;0,05474;1,02709
20,85000;10,42499;7,24626;0,05487;1,02514
20,90000;10,45001;7,29355;0,05500;1,03183
20,95000;10,47503;7,29387;0,05513;1,03187
21,00000;10,50005;7,32393;0,05526;1,03612
21,05000;10,52507;7,33552;0,05540;1,03776
21,10000;10,55008;7,35086;0,05553;1,03993
21,15000;10,57505;7,40410;0,05566;1,04747
21,20000;10,60001;7,43667;0,05579;1,05207
21,25000;10,62503;7,43980;0,05592;1,05252
21,30000;10,64999;7,46329;0,05605;1,05584
21,35000;10,67506;7,51370;0,05618;1,06297
21,40000;10,70003;7,52748;0,05632;1,06492
21,45000;10,72505;7,54095;0,05645;1,06683
21,50000;10,75006;7,60389;0,05658;1,07573
21,55000;10,77508;7,58824;0,05671;1,07352
21,60000;10,80010;7,61047;0,05684;1,07666
21,65000;10,82501;7,63490;0,05697;1,08012
21,70000;10,85003;7,64210;0,05711;1,08114
21,75000;10,87499;7,67248;0,05724;1,08543
21,80000;10,90006;7,70097;0,05737;1,08947
21,85000;10,92503;7,72415;0,05750;1,09274
21,90000;10,95005;7,74231;0,05763;1,09531
21,95000;10,97501;7,75734;0,05776;1,09744
22,00000;11,00003;7,79649;0,05789;1,10298
22,05000;11,02505;7,78897;0,05803;1,10191
22,10000;11,05001;7,84315;0,05816;1,10958
22,15000;11,07503;7,85411;0,05829;1,11113
22,20000;11,09999;7,88386;0,05842;1,11534
22,25000;11,12501;7,92144;0,05855;1,12065
22,30000;11,15003;7,92896;0,05868;1,12172
22,35000;11,17499;7,96372;0,05882;1,12664
22,40000;11,20007;7,97217;0,05895;1,12783
22,45000;11,22503;8,03105;0,05908;1,13616
22,50000;11,25005;8,03543;0,05921;1,13678
22,55000;11,27501;8,07740;0,05934;1,14272
22,60000;11,30003;8,07019;0,05947;1,14170
22,65000;11,32505;8,10370;0,05961;1,14644
22,70000;11,35006;8,14347;0,05974;1,15207
22,75000;11,37503;8,13596;0,05987;1,15100
22,80000;11,40005;8,20297;0,06000;1,16048
22,85000;11,42506;8,19546;0,06013;1,15942
22,90000;11,44997;8,23585;0,06026;1,16514
22,95000;11,47505;8,23491;0,06039;1,16500
23,00000;11,50001;8,26341;0,06053;1,16903
23,05000;11,52503;8,31508;0,06066;1,17634
23,10000;11,55005;8,32886;0,06079;1,17829
23,15000;11,57506;8,38304;0,06092;1,18596
23,20000;11,60008;8,38367;0,06105;1,18605
23,25000;11,62510;8,40809;0,06118;1,18950
23,30000;11,65006;8,46947;0,06132;1,19819
23,35000;11,67503;8,46102;0,06145;1,19699
23,40000;11,69999;8,49703;0,06158;1,20208
23,45000;11,72496;8,49453;0,06171;1,20173
23,50000;11,75003;8,53555;0,06184;1,20753
23,55000;11,77499;8,58722;0,06197;1,21484
23,60000;11,80001;8,59067;0,06211;1,21533
23,65000;11,82503;8,60131;0,06224;1,21684
23,70000;11,84999;8,65894;0,06237;1,22499
23,75000;11,87501;8,66708;0,06250;1,22614
23,80000;11,89997;8,74881;0,06263;1,23770
23,85000;11,92499;8,71656;0,06276;1,23314
23,90000;11,95001;8,73754;0,06289;1,23611
23,95000;11,97503;8,78765;0,06303;1,24320
24,00000;12,00005;8,82616;0,06316;1,24865
24,05000;12,02501;8,85623;0,06329;1,25290
24,10000;12,05003;8,88817;0,06342;1,25742
24,15000;12,07499;8,91604;0,06355;1,26136
24,20000;12,10001;8,94360;0,06368;1,26526
24,25000;12,12503;8,95675;0,06382;1,26712
24,30000;12,15005;8,96208;0,06395;1,26787
24,35000;12,17501;8,99558;0,06408;1,27261
24,40000;12,20003;9,03755;0,06421;1,27855
24,45000;12,22505;9,06417;0,06434;1,28232
24,50000;12,25006;9,07669;0,06447;1,28409
24,55000;12,27508;9,11271;0,06461;1,28918
24,60000;12,30005;9,17409;0,06474;1,29787
24,65000;12,32506;9,18974;0,06487;1,30008
24,70000;12,35003;9,20791;0,06500;1,30265
24,75000;12,37504;9,25520;0,06513;1,30934
24,80000;12,40006;9,25238;0,06526;1,30894
24,85000;12,42508;9,29653;0,06540;1,31519
24,90000;12,45010;9,30530;0,06553;1,31643
24,95000;12,47506;9,34601;0,06566;1,32219
25,00000;12,50008;9,38798;0,06579;1,32813
25,05000;12,52499;9,39612;0,06592;1,32928
25,10000;12,55001;9,43025;0,06605;1,33411
25,15000;12,57503;9,48286;0,06618;1,34155
25,20000;12,60005;9,51449;0,06632;1,34603
25,25000;12,62506;9,48412;0,06645;1,34173
25,30000;12,65003;9,54456;0,06658;1,35028
25,35000;12,67505;9,58308;0,06671;1,35573
25,40000;12,70001;9,62034;0,06684;1,36100
25,45000;12,72503;9,64978;0,06697;1,36516
25,50000;12,74999;9,70677;0,06711;1,37323
25,55000;12,77501;9,73057;0,06724;1,37659
25,60000;12,80003;9,75250;0,06737;1,37970
25,65000;12,82499;9,77786;0,06750;1,38328
25,70000;12,85001;9,82045;0,06763;1,38931
25,75000;12,87503;9,83517;0,06776;1,39139
25,80000;12,90005;9,86148;0,06789;1,39511
25,85000;12,92501;9,90062;0,06803;1,40065
25,90000;12,95003;9,91785;0,06816;1,40309
25,95000;12,97499;9,94039;0,06829;1,40628
26,00000;13,00006;9,98016;0,06842;1,41190
26,05000;13,02503;10,01743;0,06855;1,41718
26,10000;13,05005;10,02839;0,06868;1,41873
26,15000;13,07506;10,05595;0,06882;1,42263
26,20000;13,10003;10,09040;0,06895;1,42750
26,25000;13,12510;10,14050;0,06908;1,43459
26,30000;13,15006;10,18121;0,06921;1,44035
26,35000;13,17508;10,20439;0,06934;1,44363
26,40000;13,20004;10,25418;0,06947;1,45067
26,45000;13,22506;10,24886;0,06961;1,44992
26,50000;13,25013;10,28143;0,06974;1,45452
26,55000;13,27505;10,34656;0,06987;1,46374
26,60000;13,30006;10,35314;0,07000;1,46467
26,65000;13,32503;10,39354;0,07013;1,47038
26,70000;13,35005;10,40231;0,07026;1,47163
26,75000;13,37501;10,47527;0,07039;1,48195
26,80000;13,40003;10,45304;0,07053;1,47880
26,85000;13,42499;10,51943;0,07066;1,48819
26,90000;13,45001;10,54448;0,07079;1,49174
26,95000;13,47503;10,57705;0,07092;1,49635
27,00000;13,50005;10,63686;0,07105;1,50481
27,05000;13,52506;10,63906;0,07118;1,50512
27,10000;13,55003;10,65409;0,07132;1,50725
27,15000;13,57510;10,67507;0,07145;1,51021
27,20000;13,60001;10,72549;0,07158;1,51735
27,25000;13,62503;10,74365;0,07171;1,51992
27,30000;13,64999;10,78123;0,07184;1,52523
27,35000;13,67501;10,83885;0,07197;1,53338
27,40000;13,70003;10,84856;0,07211;1,53476
27,45000;13,72499;10,88739;0,07224;1,54025
27,50000;13,75006;10,92309;0,07237;1,54530
27,55000;13,77497;10,95284;0,07250;1,54951
27,60000;13,80004;10,98573;0,07263;1,55416
27,65000;13,82501;11,02738;0,07276;1,56005
27,70000;13,85003;11,08187;0,07289;1,56776
27,75000;13,87504;11,10128;0,07303;1,57051
27,80000;13,90001;11,15233;0,07316;1,57773
27,85000;13,92503;11,19210;0,07329;1,58336
27,90000;13,94999;11,19867;0,07342;1,58429
27,95000;13,97501;11,26694;0,07355;1,59395
28,00000;13,99997;11,25097;0,07368;1,59169
28,05000;14,02504;11,31047;0,07382;1,60010
28,10000;14,05006;11,32425;0,07395;1,60205
28,15000;14,07508;11,35118;0,07408;1,60586
28,20000;14,10010;11,42634;0,07421;1,61650
28,25000;14,12506;11,41820;0,07434;1,61535
28,30000;14,15008;11,48866;0,07447;1,62531
28,35000;14,17505;11,51810;0,07461;1,62948
28,40000;14,20006;11,58292;0,07474;1,63865
28,45000;14,22503;11,59013;0,07487;1,63967
28,50000;14,25004;11,59545;0,07500;1,64042
28,55000;14,27501;11,63459;0,07513;1,64596
28,60000;14,29997;11,66497;0,07526;1,65026
28,65000;14,32499;11,70913;0,07539;1,65650
28,70000;14,34996;11,74201;0,07553;1,66115
28,75000;14,37503;11,78742;0,07566;1,66758
28,80000;14,40004;11,81748;0,07579;1,67183
28,85000;14,42506;11,86007;0,07592;1,67786
28,90000;14,45003;11,89671;0,07605;1,68304
28,95000;14,47499;11,92897;0,07618;1,68760
29,00000;14,50001;11,95308;0,07632;1,69102
29,05000;14,52503;12,00287;0,07645;1,69806
29,10000;14,55005;12,04390;0,07658;1,70386
29,15000;14,57501;12,08273;0,07671;1,70936
29,20000;14,60003;12,11968;0,07684;1,71458
29,25000;14,62499;12,14254;0,07697;1,71782
29,30000;14,65001;12,21426;0,07711;1,72796
29,35000;14,67497;12,21927;0,07724;1,72867
29,40000;14,69999;12,25466;0,07737;1,73368
29,45000;14,72501;12,30633;0,07750;1,74099
29,50000;14,75003;12,34892;0,07763;1,74701
29,55000;14,77504;12,39652;0,07776;1,75375
29,60000;14,80001;12,43159;0,07789;1,75871
29,65000;14,82508;12,46854;0,07803;1,76394
29,70000;14,85010;12,50330;0,07816;1,76886
29,75000;14,87506;12,55435;0,07829;1,77608
29,80000;14,90003;12,58285;0,07842;1,78011
29,85000;14,92504;12,64924;0,07855;1,78950
29,90000;14,95006;12,68932;0,07868;1,79517
29,95000;14,97503;12,72471;0,07882;1,80018
30,00000;15,00004;12,75634;0,07895;1,80465
30,05000;15,02501;12,82461;0,07908;1,81431
30,10000;15,05003;12,82179;0,07921;1,81391
30,15000;15,07504;12,86814;0,07934;1,82047
30,20000;15,10001;12,94079;0,07947;1,83075
30,25000;15,12503;12,97336;0,07961;1,83536
30,30000;15,14999;13,03693;0,07974;1,84435
30,35000;15,17506;13,07075;0,07987;1,84913
30,40000;15,19997;13,10865;0,08000;1,85449
30,45000;15,22499;13,17785;0,08013;1,86429
30,50000;15,25001;13,18944;0,08026;1,86592
30,55000;15,27503;13,20573;0,08039;1,86823
30,60000;15,30004;13,28214;0,08053;1,87904
30,65000;15,32501;13,34226;0,08066;1,88754
30,70000;15,35003;13,37014;0,08079;1,89149
30,75000;15,37499;13,45688;0,08092;1,90376
30,80000;15,40006;13,45093;0,08105;1,90292
30,85000;15,42503;13,50323;0,08118;1,91032
30,90000;15,45004;13,55396;0,08132;1,91749
30,95000;15,47506;13,58058;0,08145;1,92126
31,00000;15,50003;13,63194;0,08158;1,92852
31,05000;15,52504;13,69081;0,08171;1,93685
31,10000;15,55001;13,73654;0,08184;1,94332
31,15000;15,57503;13,76942;0,08197;1,94797
31,20000;15,59999;13,84301;0,08211;1,95839
31,25000;15,62506;13,87370;0,08224;1,96273
31,30000;15,65003;13,93508;0,08237;1,97141
31,35000;15,67504;13,96608;0,08250;1,97580
31,40000;15,70006;14,04406;0,08263;1,98683
31,45000;15,72508;14,07381;0,08276;1,99104
31,50000;15,75010;14,09260;0,08290;1,99370
31,55000;15,77506;14,17966;0,08303;2,00601
31,60000;15,80003;14,21003;0,08316;2,01031
31,65000;15,82504;14,26421;0,08329;2,01797
31,70000;15,85006;14,31087;0,08342;2,02457
31,75000;15,87503;14,33311;0,08355;2,02772
31,80000;15,90004;14,37726;0,08368;2,03397
31,85000;15,92501;14,40670;0,08382;2,03813
31,90000;15,94997;14,45367;0,08395;2,04478
31,95000;15,97504;14,51725;0,08408;2,05377
32,00000;16,00001;14,55670;0,08421;2,05935
32,05000;16,02508;14,59147;0,08434;2,06427
32,10000;16,05004;14,63813;0,08447;2,07087
32,15000;16,07506;14,70671;0,08461;2,08057
32,20000;16,10003;14,77028;0,08474;2,08957
32,25000;16,12504;14,83761;0,08487;2,09909
32,30000;16,15001;14,84826;0,08500;2,10060
32,35000;16,17502;14,90745;0,08513;2,10897
32,40000;16,19999;14,94816;0,08526;2,11473
32,45000;16,22495;15,00546;0,08539;2,12284
32,50000;16,25003;15,06183;0,08553;2,13081
32,55000;16,27499;15,10223;0,08566;2,13653
32,60000;16,30006;15,16236;0,08579;2,14504
32,65000;16,32502;15,24848;0,08592;2,15722
32,70000;16,35004;15,25318;0,08605;2,15788
32,75000;16,37501;15,32270;0,08618;2,16772
32,80000;16,40002;15,40569;0,08632;2,17946
32,85000;16,42504;15,46205;0,08645;2,18743
32,90000;16,45001;15,52375;0,08658;2,19616
32,95000;16,47508;15,55945;0,08671;2,20121
33,00000;16,50004;15,62897;0,08684;2,21105
33,05000;16,52506;15,64181;0,08697;2,21286
33,10000;16,55008;15,67250;0,08711;2,21721
33,15000;16,57510;15,75862;0,08724;2,22939
33,20000;16,60006;15,82845;0,08737;2,23927
33,25000;16,62502;15,87543;0,08750;2,24591
33,30000;16,64999;15,92178;0,08763;2,25247
33,35000;16,67501;16,00101;0,08776;2,26368
33,40000;16,70002;16,03545;0,08789;2,26855
33,45000;16,72504;16,09621;0,08803;2,27715
33,50000;16,75006;16,13723;0,08816;2,28295
33,55000;16,77503;16,19297;0,08829;2,29084
33,60000;16,79999;16,22554;0,08842;2,29544
33,65000;16,82501;16,29287;0,08855;2,30497
33,70000;16,84997;16,36239;0,08868;2,31481
33,75000;16,87504;16,45352;0,08882;2,32770
33,80000;16,90001;16,47263;0,08895;2,33040
33,85000;16,92508;16,50833;0,08908;2,33545
33,90000;16,95004;16,60290;0,08921;2,34883
33,95000;16,97506;16,64737;0,08934;2,35512
34,00000;17,00003;16,69247;0,08947;2,36150
34,05000;17,02499;16,74696;0,08961;2,36921
34,10000;17,05001;16,81804;0,08974;2,37927
34,15000;17,07497;16,88255;0,08987;2,38839
34,20000;17,10004;16,94926;0,09000;2,39783
34,25000;17,12501;17,01314;0,09013;2,40687
34,30000;17,15002;17,05886;0,09026;2,41334
34,35000;17,17499;17,16095;0,09039;2,42778
34,40000;17,20001;17,18569;0,09053;2,43128
34,45000;17,22502;17,27808;0,09066;2,44435
34,50000;17,24999;17,32223;0,09079;2,45059
34,55000;17,27501;17,38267;0,09092;2,45915
34,60000;17,29997;17,46441;0,09105;2,47071
34,65000;17,32504;17,51076;0,09118;2,47727
34,70000;17,35006;17,59093;0,09132;2,48861
34,75000;17,37508;17,64949;0,09145;2,49689
34,80000;17,40010;17,73467;0,09158;2,50894
34,85000;17,42506;17,78602;0,09171;2,51621
34,90000;17,45002;17,83770;0,09184;2,52352
34,95000;17,47499;17,90722;0,09197;2,53335
35,00000;17,50001;17,94981;0,09211;2,53938
35,05000;17,52497;18,00085;0,09224;2,54660
35,10000;17,55004;18,07194;0,09237;2,55666
35,15000;17,57506;18,14679;0,09250;2,56725
35,20000;17,60002;18,18875;0,09263;2,57318
35,25000;17,62504;18,24606;0,09276;2,58129
35,30000;17,65006;18,31151;0,09290;2,59055
35,35000;17,67508;18,38823;0,09303;2,60140
35,40000;17,70004;18,46934;0,09316;2,61288
35,45000;17,72506;18,51694;0,09329;2,61961
35,50000;17,75002;18,56079;0,09342;2,62581
35,55000;17,77504;18,62185;0,09355;2,63445
35,60000;17,80001;18,69858;0,09368;2,64531
35,65000;17,82502;18,74962;0,09382;2,65253
35,70000;17,85004;18,81006;0,09395;2,66108
35,75000;17,87501;18,88992;0,09408;2,67238
35,80000;17,90002;18,94065;0,09421;2,67955
35,85000;17,92499;19,00986;0,09434;2,68935
35,90000;17,95006;19,04556;0,09447;2,69440
35,95000;17,97502;19,08408;0,09461;2,69984
36,00000;18,00004;19,19838;0,09474;2,71602
36,05000;18,02506;19,25726;0,09487;2,72434
36,10000;18,05002;19,34745;0,09500;2,73710
36,15000;18,07504;19,41666;0,09513;2,74690
36,20000;18,09995;19,44390;0,09526;2,75075
36,25000;18,12502;19,52438;0,09539;2,76214
36,30000;18,14999;19,54630;0,09553;2,76524
36,35000;18,17506;19,56541;0,09566;2,76794
36,40000;18,20008;19,60894;0,09579;2,77410
36,45000;18,22510;19,66092;0,09592;2,78145
36,50000;18,25006;19,76239;0,09605;2,79581
36,55000;18,27503;19,83410;0,09618;2,80595
36,60000;18,30004;19,86761;0,09632;2,81069
36,65000;18,32501;19,94840;0,09645;2,82212
36,70000;18,35002;20,03358;0,09658;2,83417
36,75000;18,37499;20,09935;0,09671;2,84348
36,80000;18,40001;20,15791;0,09684;2,85176
36,85000;18,42502;20,21177;0,09697;2,85938
36,90000;18,45004;20,27722;0,09711;2,86864
36,95000;18,47506;20,29194;0,09724;2,87072
37,00000;18,50003;20,33516;0,09737;2,87684
37,05000;18,52504;20,44069;0,09750;2,89177
37,10000;18,55001;20,51335;0,09763;2,90205
37,15000;18,57502;20,58694;0,09776;2,91246
37,20000;18,60004;20,67275;0,09789;2,92460
37,25000;18,62506;20,74728;0,09803;2,93514
37,30000;18,65008;20,86753;0,09816;2,95215
37,35000;18,67504;20,95898;0,09829;2,96509
37,40000;18,70006;21,04979;0,09842;2,97794
37,45000;18,72502;21,13497;0,09855;2,98999
37,50000;18,75004;21,16879;0,09868;2,99477
37,55000;18,77501;21,24333;0,09882;3,00532
37,60000;18,80002;21,34667;0,09895;3,01994
37,65000;18,82504;21,43091;0,09908;3,03185
37,70000;18,85006;21,51546;0,09921;3,04382
37,75000;18,87502;21,58123;0,09934;3,05312
37,80000;18,90004;21,64355;0,09947;3,06194
37,85000;18,92506;21,77414;0,09961;3,08041
37,90000;18,95002;21,82549;0,09974;3,08768
37,95000;18,97509;21,92539;0,09987;3,10181
38,00000;19,00006;22,02529;0,10000;3,11594
38,05000;19,02508;22,09137;0,10013;3,12529
38,10000;19,05004;22,18751;0,10026;3,13889
38,15000;19,07506;22,24513;0,10040;3,14704
38,20000;19,10002;22,30118;0,10053;3,15497
38,25000;19,12499;22,41173;0,10066;3,17061
38,30000;19,15001;22,52854;0,10079;3,18714
38,35000;19,17497;22,54201;0,10092;3,18904
38,40000;19,20004;22,62593;0,10105;3,20092
38,45000;19,22501;22,65976;0,10118;3,20570
38,50000;19,25002;22,67667;0,10132;3,20809
38,55000;19,27504;22,75026;0,10145;3,21850
38,60000;19,30006;22,77375;0,10158;3,22183
38,65000;19,32508;22,85579;0,10171;3,23343
38,70000;19,35004;22,91529;0,10184;3,24185
38,75000;19,37501;22,94974;0,10197;3,24672
38,80000;19,39997;22,94317;0,10211;3,24579
38,85000;19,42504;22,78095;0,10224;3,22285
38,90000;19,45001;22,76341;0,10237;3,22036
38,95000;19,47508;22,82698;0,10250;3,22936
39,00000;19,50010;22,80882;0,10263;3,22679
39,05000;19,52506;22,68293;0,10276;3,20898
39,10000;19,55008;22,79442;0,10290;3,22475
39,15000;19,57504;22,92814;0,10303;3,24367
39,20000;19,60006;23,06279;0,10316;3,26272
39,25000;19,62508;23,21875;0,10329;3,28478
39,30000;19,65004;23,35435;0,10342;3,30396
39,35000;19,67506;23,47084;0,10355;3,32045
39,40000;19,70002;23,60957;0,10368;3,34007
39,45000;19,72504;23,73640;0,10382;3,35801
39,50000;19,75006;23,81814;0,10395;3,36958
39,55000;19,77508;23,88641;0,10408;3,37924
39,60000;19,80004;24,02796;0,10421;3,39926
39,65000;19,82506;24,13944;0,10434;3,41503
39,70000;19,85008;24,26596;0,10447;3,43293
39,75000;19,87510;24,39373;0,10461;3,45101
39,80000;19,90011;24,51023;0,10474;3,46749
39,85000;19,92502;24,52150;0,10487;3,46908
39,90000;19,95004;24,59134;0,10500;3,47896
39,95000;19,97495;24,70595;0,10513;3,49518
40,00000;20,00002;24,78330;0,10526;3,50612
40,05000;20,02499;24,91859;0,10539;3,52526
40,10000;20,05001;24,98592;0,10553;3,53478
40,15000;20,07502;25,09678;0,10566;3,55047
40,20000;20,10004;25,19260;0,10579;3,56402
40,25000;20,12506;25,33040;0,10592;3,58352
40,30000;20,15002;25,44783;0,10605;3,60013
40,35000;20,17509;25,54867;0,10618;3,61440
40,40000;20,20006;25,65358;0,10632;3,62924
40,45000;20,22508;25,75723;0,10645;3,64390
40,50000;20,25004;25,84836;0,10658;3,65680
40,55000;20,27506;25,86653;0,10671;3,65937
40,60000;20,30002;25,87498;0,10684;3,66056
40,65000;20,32504;25,96110;0,10697;3,67274
40,70000;20,35006;26,11800;0,10711;3,69494
40,75000;20,37502;26,05223;0,10724;3,68564
40,80000;20,40009;25,96267;0,10737;3,67297
40,85000;20,42506;25,98396;0,10750;3,67598
40,90000;20,45002;26,05411;0,10763;3,68590
40,95000;20,47504;26,15401;0,10776;3,70004
41,00000;20,50000;26,22823;0,10789;3,71054
41,05000;20,52502;26,32343;0,10803;3,72400
41,10000;20,55004;26,37823;0,10816;3,73176
41,15000;20,57506;26,44306;0,10829;3,74093
41,20000;20,60002;26,54170;0,10842;3,75488
41,25000;20,62504;26,67198;0,10855;3,77331
41,30000;20,65001;26,77658;0,10868;3,78811
41,35000;20,67508;26,88430;0,10882;3,80335
41,40000;20,70004;27,05936;0,10895;3,82812
41,45000;20,72506;26,95132;0,10908;3,81283
41,50000;20,75002;26,93535;0,10921;3,81057
41,55000;20,77504;27,07752;0,10934;3,83069
41,60000;20,80006;27,08003;0,10947;3,83104
41,65000;20,82502;27,23191;0,10961;3,85253
41,70000;20,85004;27,22909;0,10974;3,85213
41,75000;20,87501;27,08974;0,10987;3,83241
41,80000;20,90002;27,09882;0,11000;3,83370
41,85000;20,92499;27,14986;0,11013;3,84092
41,90000;20,95000;27,13452;0,11026;3,83875
41,95000;20,97502;27,18431;0,11039;3,84579
42,00000;21,00004;27,34496;0,11053;3,86852
42,05000;21,02506;27,47367;0,11066;3,88673
42,10000;21,05002;27,58923;0,11079;3,90308
42,15000;21,07510;27,72733;0,11092;3,92262
42,20000;21,10000;27,83193;0,11105;3,93741
42,25000;21,12508;27,93903;0,11118;3,95256
42,30000;21,15004;28,05271;0,11132;3,96865
42,35000;21,17506;28,15386;0,11145;3,98296
42,40000;21,20008;28,18392;0,11158;3,98721
42,45000;21,22504;28,17954;0,11171;3,98659
42,50000;21,25006;28,23184;0,11184;3,99399
42,55000;21,27502;28,29478;0,11197;4,00289
42,60000;21,30004;28,29760;0,11211;4,00329
42,65000;21,32501;28,34395;0,11224;4,00985
42,70000;21,35002;28,37871;0,11237;4,01477
42,75000;21,37504;28,41754;0,11250;4,02026
42,80000;21,40006;28,49614;0,11263;4,03138
42,85000;21,42508;28,63080;0,11276;4,05043
42,90000;21,45004;28,77361;0,11289;4,07063
42,95000;21,47511;28,83436;0,11303;4,07923
43,00000;21,50008;28,93426;0,11316;4,09336
43,05000;21,52509;29,02100;0,11329;4,10563
43,10000;21,55006;29,09741;0,11342;4,11644
43,15000;21,57502;29,19262;0,11355;4,12991
43,20000;21,60004;29,16349;0,11368;4,12579
43,25000;21,62501;29,19011;0,11382;4,12956
43,30000;21,65008;29,23834;0,11395;4,13638
43,35000;21,67504;29,32728;0,11408;4,14896
43,40000;21,70006;29,37268;0,11421;4,15538
43,45000;21,72502;29,41402;0,11434;4,16123
43,50000;21,75004;29,49168;0,11447;4,17222
43,55000;21,77500;29,61695;0,11461;4,18994
43,60000;21,80002;29,57812;0,11474;4,18445
43,65000;21,82504;29,41590;0,11487;4,16150
43,70000;21,85001;29,31506;0,11500;4,14723
43,75000;21,87508;29,34137;0,11513;4,15095
43,80000;21,90004;29,42216;0,11526;4,16238
43,85000;21,92506;29,57968;0,11540;4,18467
43,90000;21,95002;29,65171;0,11553;4,19486
43,95000;21,97504;29,77478;0,11566;4,21227
44,00000;22,00006;29,93450;0,11579;4,23486
44,05000;22,02507;30,06821;0,11592;4,25378
44,10000;22,05009;29,79075;0,11605;4,21453
44,15000;22,07506;29,78668;0,11618;4,21395
44,20000;22,10008;29,83084;0,11632;4,22020
44,25000;22,12509;29,81455;0,11645;4,21790
44,30000;22,15006;29,80798;0,11658;4,21697
44,35000;22,17502;29,73908;0,11671;4,20722
44,40000;22,20004;29,81048;0,11684;4,21732
44,45000;22,22500;29,88783;0,11697;4,22826
44,50000;22,25002;29,69681;0,11711;4,20124
44,55000;22,27504;29,72029;0,11724;4,20456
44,60000;22,30006;29,76226;0,11737;4,21050
44,65000;22,32507;23,50185;0,11750;3,32483
44,70000;22,35004;15,80716;0,11763;2,23626
44,75000;22,37506;16,39715;0,11776;2,31972
44,80000;22,40002;16,57158;0,11789;2,34440
44,85000;22,42504;16,80740;0,11803;2,37776
44,90000;22,45000;17,01346;0,11816;2,40691
44,95000;22,47502;17,13559;0,11829;2,42419
45,00000;22,50004;13,07169;0,11842;1,84927
45,05000;22,52506;11,83126;0,11855;1,67378
45,10000;22,55007;12,35361;0,11868;1,74768
45,15000;22,57504;12,62920;0,11882;1,78667
45,20000;22,60006;12,92701;0,11895;1,82880
45,25000;22,62502;13,27212;0,11908;1,87762
45,30000;22,65004;13,55521;0,11921;1,91767
45,35000;22,67506;13,83612;0,11934;1,95741
45,40000;22,70007;14,07099;0,11947;1,99064
45,45000;22,72509;14,28926;0,11961;2,02152
45,50000;22,75006;14,50284;0,11974;2,05173
45,55000;22,77507;14,79753;0,11987;2,09342
45,60000;22,80004;15,04680;0,12000;2,12869
45,65000;22,82500;15,35276;0,12013;2,17197
45,70000;22,85002;15,62615;0,12026;2,21065
45,75000;22,87498;15,85257;0,12039;2,24268
45,80000;22,90006;16,10028;0,12053;2,27772
45,85000;22,92502;16,34674;0,12066;2,31259
45,90000;22,95004;16,58380;0,12079;2,34613
45,95000;22,97506;16,79581;0,12092;2,37612
46,00000;23,00002;16,96993;0,12105;2,40075
46,05000;23,02504;16,97650;0,12118;2,40168
46,10000;23,05000;16,76919;0,12132;2,37235
46,15000;23,07502;16,96586;0,12145;2,40018
46,20000;23,10004;17,24645;0,12158;2,43987
46,25000;23,12506;17,47161;0,12171;2,47173
46,30000;23,15007;17,71682;0,12184;2,50642
46,35000;23,17509;17,95983;0,12197;2,54080
46,40000;23,20006;18,17121;0,12211;2,57070
46,45000;23,22507;18,39450;0,12224;2,60229
46,50000;23,25004;18,57457;0,12237;2,62776
46,55000;23,27500;18,80505;0,12250;2,66037
46,60000;23,30002;18,97573;0,12263;2,68452
46,65000;23,32499;19,21373;0,12276;2,71819
46,70000;23,35005;19,46614;0,12290;2,75389
46,75000;23,37502;19,70978;0,12303;2,78836
46,80000;23,40009;9,76095;0,12316;1,38089
46,85000;23,42506;-1,98072;0,12329;-0,28021
46,90000;23,45002;-1,09448;0,12342;-0,15484
46,95000;23,47504;-1,07036;0,12355;-0,15143
47,00000;23,50000;-1,06629;0,12368;-0,15085
47,05000;23,52507;-1,09761;0,12382;-0,15528
47,10000;23,55004;-1,07663;0,12395;-0,15231
47,15000;23,57506;-1,09448;0,12408;-0,15484
47,20000;23,60002;-1,09667;0,12421;-0,15515
47,25000;23,62504;-1,08383;0,12434;-0,15333
47,30000;23,65000;-1,10356;0,12447;-0,15612
47,35000;23,67502;-1,07443;0,12461;-0,15200
47,40000;23,70004;-1,08727;0,12474;-0,15382
47,45000;23,72500;-1,09855;0,12487;-0,15541
47,50000;23,75007;-1,10356;0,12500;-0,15612
47,55000;23,77504;-1,08978;0,12513;-0,15417
47,60000;23,80006;-1,08164;0,12526;-0,15302
47,65000;23,82502;-1,09604;0,12539;-0,15506
47,70000;23,84998;-1,08132;0,12553;-0,15298
47,75000;23,87500;-1,08602;0,12566;-0,15364
47,80000;23,90002;-1,07381;0,12579;-0,15191
47,85000;23,92504;-1,07130;0,12592;-0,15156
47,90000;23,95006;-1,09604;0,12605;-0,15506
47,95000;23,97513;-1,09604;0,12618;-0,15506
48,00000;24,00004;-1,08633;0,12632;-0,15368
48,05000;24,02506;-1,09322;0,12645;-0,15466
48,10000;24,05007;-1,08320;0,12658;-0,15324
48,15000;24,07504;-1,10356;0,12671;-0,15612
48,20000;24,10000;-1,08320;0,12684;-0,15324
48,25000;24,12497;-1,09322;0,12697;-0,15466
48,30000;24,14998;-1,07099;0,12711;-0,15151
48,35000;24,17500;-1,07944;0,12724;-0,15271
48,40000;24,20008;-1,09041;0,12737;-0,15426
48,45000;24,22504;-1,10857;0,12750;-0,15683
48,50000;24,25011;-1,08571;0,12763;-0,15360
48,55000;24,27507;-1,11264;0,12776;-0,15741
48,60000;24,30009;-1,09667;0,12790;-0,15515
48,65000;24,32506;-1,08947;0,12803;-0,15413
48,70000;24,35002;-1,08414;0,12816;-0,15337
48,75000;24,37509;-1,09291;0,12829;-0,15462
48,80000;24,40006;-1,10011;0,12842;-0,15563
48,85000;24,42507;-1,05157;0,12855;-0,14877
48,86000;24,43006;-1,04343;0,12858;-0,14762
