Repository: ldvsantos-uefs/artigo-lc-k

File: 2-DADOS/raw_imports/TABOA/TRAÇÃO/TABOA/60 DIAS/TRAÇÃO-NaOH-TABOA-T3-60DIAS.is_tens_DadosEmBruto/Specimen_DadosEmBruto_2.csv
Entradas de Texto : Etiqueta do provete;"TRAÇÃO-NaOH-TABOA-T3-60DIAS_CP2"
Dimensão : Comprimento;190,00000;mm
Dimensão : Diâmetro;3,00000;mm
Teste : Taxa 1;30,00000;mm/min
Máximo Carga : Máximo Carga;33,15770;N
Máximo Carga : Esforço à tracçãoemMáximo Carga;4,69086;MPa
Máximo Carga : ExtensãoemMáximo Carga;14,82508;mm
Máximo Carga : Deformação à tracçãoemMáximo Carga;0,07803;mm/mm
Entradas de Texto : Comentário;""

Tempo;Extensão;Carga;Deformação à tracção;Esforço à tracção
(sec);(mm);(N);(mm/mm);(MPa)
0,00000;0,00000;0,06531;0,00000;0,00924
0,05000;0,01511;0,09443;0,00008;0,01336
0,10000;0,04521;0,04840;0,00024;0,00685
0,15000;0,07323;0,04464;0,00039;0,00632
0,20000;0,09943;0,06719;0,00052;0,00951
0,25000;0,12482;0,06813;0,00066;0,00964
0,30000;0,14995;0,12575;0,00079;0,01779
0,35000;0,17502;0,15926;0,00092;0,02253
0,40000;0,20004;0,17805;0,00105;0,02519
0,45000;0,22500;0,18650;0,00118;0,02638
0,50000;0,24996;0,18369;0,00132;0,02599
0,55000;0,27504;0,21500;0,00145;0,03042
0,60000;0,30000;0,20780;0,00158;0,02940
0,65000;0,32502;0,23630;0,00171;0,03343
0,70000;0,35004;0,24569;0,00184;0,03476
0,75000;0,37505;0,28734;0,00197;0,04065
0,80000;0,40007;0,30331;0,00211;0,04291
0,85000;0,42509;0,29047;0,00224;0,04109
0,90000;0,45011;0,33275;0,00237;0,04707
0,95000;0,47512;0,34935;0,00250;0,04942
1,00000;0,50009;0,36187;0,00263;0,05119
1,05000;0,52511;0,38630;0,00276;0,05465
1,10000;0,55002;0,39570;0,00289;0,05598
1,15000;0,57504;0,41261;0,00303;0,05837
1,20000;0,60000;0,45802;0,00316;0,06480
1,25000;0,62502;0,43108;0,00329;0,06099
1,30000;0,65004;0,48369;0,00342;0,06843
1,35000;0,67505;0,49559;0,00355;0,07011
1,40000;0,70002;0,49904;0,00368;0,07060
1,45000;0,72498;0,51157;0,00382;0,07237
1,50000;0,75005;0,55635;0,00395;0,07871
1,55000;0,77502;0,57545;0,00408;0,08141
1,60000;0,80004;0,57263;0,00421;0,08101
1,65000;0,82505;0,61272;0,00434;0,08668
1,70000;0,85007;0,61491;0,00447;0,08699
1,75000;0,87498;0,63495;0,00461;0,08983
1,80000;0,90000;0,66752;0,00474;0,09443
1,85000;0,92502;0,67347;0,00487;0,09528
1,90000;0,94998;0,70698;0,00500;0,10002
1,95000;0,97500;0,72984;0,00513;0,10325
2,00000;1,00002;0,75489;0,00526;0,10680
2,05000;1,02504;0,75552;0,00539;0,10688
2,10000;1,05000;0,81596;0,00553;0,11543
2,15000;1,07507;0,82723;0,00566;0,11703
2,20000;1,10004;0,83443;0,00579;0,11805
2,25000;1,12505;0,86481;0,00592;0,12235
2,30000;1,15007;0,88642;0,00605;0,12540
2,35000;1,17498;0,90709;0,00618;0,12833
2,40000;1,20005;0,92243;0,00632;0,13050
2,45000;1,22502;0,94436;0,00645;0,13360
2,50000;1,25009;0,97411;0,00658;0,13781
2,55000;1,27505;1,00542;0,00671;0,14224
2,60000;1,30012;1,03455;0,00684;0,14636
2,65000;1,32509;1,04050;0,00697;0,14720
2,70000;1,35005;1,06962;0,00711;0,15132
2,75000;1,37507;1,11472;0,00724;0,15770
2,80000;1,40003;1,10313;0,00737;0,15606
2,85000;1,42505;1,14102;0,00750;0,16142
2,90000;1,45002;1,15449;0,00763;0,16333
2,95000;1,47503;1,17860;0,00776;0,16674
3,00000;1,50000;1,18768;0,00789;0,16802
3,05000;1,52507;1,24311;0,00803;0,17586
3,10000;1,55003;1,26722;0,00816;0,17928
3,15000;1,57505;1,26597;0,00829;0,17910
3,20000;1,60007;1,33048;0,00842;0,18822
3,25000;1,62503;1,32391;0,00855;0,18729
3,30000;1,65005;1,36837;0,00868;0,19359
3,35000;1,67502;1,38028;0,00882;0,19527
3,40000;1,70009;1,42819;0,00895;0,20205
3,45000;1,72505;1,44948;0,00908;0,20506
3,50000;1,75007;1,47704;0,00921;0,20896
3,55000;1,77503;1,44917;0,00934;0,20502
3,60000;1,80000;1,50617;0,00947;0,21308
3,65000;1,82502;1,54656;0,00961;0,21879
3,70000;1,84998;1,56755;0,00974;0,22176
3,75000;1,87505;1,60293;0,00987;0,22677
3,80000;1,90002;1,61828;0,01000;0,22894
3,85000;1,92503;1,65805;0,01013;0,23457
3,90000;1,95005;1,67214;0,01026;0,23656
3,95000;1,97507;1,72131;0,01040;0,24352
4,00000;2,00003;1,74166;0,01053;0,24640
4,05000;2,02505;1,76108;0,01066;0,24914
4,10000;2,05007;1,78206;0,01079;0,25211
4,15000;2,07503;1,82590;0,01092;0,25831
4,20000;2,10011;1,83968;0,01105;0,26026
4,25000;2,12507;1,86474;0,01118;0,26381
4,30000;2,15009;1,89041;0,01132;0,26744
4,35000;2,17505;1,92236;0,01145;0,27196
4,40000;2,20007;1,98280;0,01158;0,28051
4,45000;2,22503;1,98217;0,01171;0,28042
4,50000;2,25000;1,98750;0,01184;0,28117
4,55000;2,27502;2,02038;0,01197;0,28582
4,60000;2,30003;2,04042;0,01211;0,28866
4,65000;2,32505;2,10180;0,01224;0,29734
4,70000;2,35007;2,12873;0,01237;0,30115
4,75000;2,37509;2,16318;0,01250;0,30603
4,80000;2,40005;2,22550;0,01263;0,31484
4,85000;2,42507;2,21141;0,01276;0,31285
4,90000;2,45003;2,24398;0,01289;0,31746
4,95000;2,47500;2,26276;0,01303;0,32012
5,00000;2,50002;2,28594;0,01316;0,32339
5,05000;2,52503;2,32446;0,01329;0,32884
5,10000;2,55005;2,36110;0,01342;0,33403
5,15000;2,57507;2,38646;0,01355;0,33762
5,20000;2,60009;2,41026;0,01368;0,34098
5,25000;2,62505;2,44064;0,01382;0,34528
5,30000;2,65007;2,50296;0,01395;0,35410
5,35000;2,67503;2,51141;0,01408;0,35529
5,40000;2,70005;2,55275;0,01421;0,36114
5,45000;2,72507;2,57749;0,01434;0,36464
5,50000;2,75003;2,60098;0,01447;0,36796
5,55000;2,77505;2,62447;0,01461;0,37129
5,60000;2,80007;2,65735;0,01474;0,37594
5,65000;2,82509;2,70745;0,01487;0,38303
5,70000;2,85011;2,75881;0,01500;0,39029
5,75000;2,87507;2,76727;0,01513;0,39149
5,80000;2,90009;2,78919;0,01526;0,39459
5,85000;2,92505;2,82113;0,01540;0,39911
5,90000;2,95012;2,84869;0,01553;0,40301
5,95000;2,97509;2,90255;0,01566;0,41063
6,00000;3,00011;2,92541;0,01579;0,41386
6,05000;3,02507;2,92541;0,01592;0,41386
6,10000;3,05003;2,99274;0,01605;0,42339
6,15000;3,07500;3,02249;0,01618;0,42760
6,20000;3,10002;3,01686;0,01632;0,42680
6,25000;3,12503;3,06446;0,01645;0,43353
6,30000;3,15000;3,10987;0,01658;0,43996
6,35000;3,17507;3,15841;0,01671;0,44682
6,40000;3,20003;3,19191;0,01684;0,45156
6,45000;3,22505;3,21164;0,01697;0,45435
6,50000;3,25007;3,22292;0,01711;0,45595
6,55000;3,27503;3,21227;0,01724;0,45444
6,60000;3,30005;3,30872;0,01737;0,46809
6,65000;3,32502;3,31749;0,01750;0,46933
6,70000;3,35009;3,35382;0,01763;0,47447
6,75000;3,37505;3,39704;0,01776;0,48058
6,80000;3,40007;3,41019;0,01790;0,48244
6,85000;3,42503;3,45810;0,01803;0,48922
6,90000;3,45005;3,48315;0,01816;0,49277
6,95000;3,47507;3,51322;0,01829;0,49702
7,00000;3,50003;3,55706;0,01842;0,50322
7,05000;3,52505;3,57460;0,01855;0,50570
7,10000;3,55002;3,60028;0,01868;0,50933
7,15000;3,57503;3,65226;0,01882;0,51669
7,20000;3,60000;3,68765;0,01895;0,52170
7,25000;3,62507;3,70425;0,01908;0,52404
7,30000;3,65003;3,73368;0,01921;0,52821
7,35000;3,67505;3,76907;0,01934;0,53321
7,40000;3,70007;3,80853;0,01947;0,53880
7,45000;3,72503;3,85049;0,01961;0,54473
7,50000;3,75010;3,86490;0,01974;0,54677
7,55000;3,77507;3,89684;0,01987;0,55129
7,60000;3,80009;3,88745;0,02000;0,54996
7,65000;3,82510;3,94507;0,02013;0,55811
7,70000;3,85007;4,05436;0,02026;0,57357
7,75000;3,87509;4,03745;0,02040;0,57118
7,80000;3,90005;4,06626;0,02053;0,57526
7,85000;3,92507;4,09413;0,02066;0,57920
7,90000;3,95003;4,11073;0,02079;0,58155
7,95000;3,97505;4,16240;0,02092;0,58886
8,00000;4,00002;4,20844;0,02105;0,59537
8,05000;4,02503;4,19841;0,02118;0,59395
8,10000;4,05000;4,27357;0,02132;0,60459
8,15000;4,07502;4,29236;0,02145;0,60725
8,20000;4,10003;4,32869;0,02158;0,61238
8,25000;4,12505;4,35844;0,02171;0,61659
8,30000;4,15007;4,40260;0,02184;0,62284
8,35000;4,17503;4,41136;0,02197;0,62408
8,40000;4,20005;4,44957;0,02211;0,62949
8,45000;4,22502;4,50531;0,02224;0,63737
8,50000;4,25009;4,48746;0,02237;0,63485
8,55000;4,27505;4,55855;0,02250;0,64490
8,60000;4,30007;4,58298;0,02263;0,64836
8,65000;4,32509;4,60490;0,02276;0,65146
8,70000;4,35005;4,66095;0,02290;0,65939
8,75000;4,37507;4,67787;0,02303;0,66178
8,80000;4,40003;4,73486;0,02316;0,66985
8,85000;4,42505;4,78966;0,02329;0,67760
8,90000;4,45001;4,77776;0,02342;0,67592
8,95000;4,47503;4,81346;0,02355;0,68097
9,00000;4,50005;4,89958;0,02368;0,69315
9,05000;4,52507;4,88612;0,02382;0,69124
9,10000;4,55009;4,91963;0,02395;0,69598
9,15000;4,57505;4,94531;0,02408;0,69962
9,20000;4,60012;5,00668;0,02421;0,70830
9,25000;4,62509;5,03049;0,02434;0,71167
9,30000;4,65010;5,08404;0,02447;0,71924
9,35000;4,67507;5,10721;0,02461;0,72252
9,40000;4,70009;5,14354;0,02474;0,72766
9,45000;4,72505;5,16546;0,02487;0,73076
9,50000;4,75007;5,21181;0,02500;0,73732
9,55000;4,77509;5,25283;0,02513;0,74312
9,60000;4,80000;5,28101;0,02526;0,74711
9,65000;4,82501;5,30795;0,02539;0,75092
9,70000;4,85003;5,35523;0,02553;0,75761
9,75000;4,87505;5,39156;0,02566;0,76275
9,80000;4,90007;5,41567;0,02579;0,76616
9,85000;4,92509;5,43415;0,02592;0,76877
9,90000;4,95010;5,47361;0,02605;0,77436
9,95000;4,97507;5,52685;0,02618;0,78189
10,00000;5,00009;5,57382;0,02632;0,78853
10,05000;5,02500;5,61578;0,02645;0,79447
10,10000;5,05001;5,64585;0,02658;0,79872
10,15000;5,07498;5,66589;0,02671;0,80156
10,20000;5,10005;5,70190;0,02684;0,80665
10,25000;5,12507;5,75890;0,02697;0,81472
10,30000;5,15009;5,78614;0,02711;0,81857
10,35000;5,17510;5,80932;0,02724;0,82185
10,40000;5,20007;5,83625;0,02737;0,82566
10,45000;5,22509;5,86349;0,02750;0,82951
10,50000;5,25005;5,92112;0,02763;0,83767
10,55000;5,27507;5,93615;0,02776;0,83979
10,60000;5,30003;5,98281;0,02789;0,84639
10,65000;5,32505;6,03197;0,02803;0,85335
10,70000;5,35007;6,05515;0,02816;0,85663
10,75000;5,37503;6,08239;0,02829;0,86048
10,80000;5,40010;6,10557;0,02842;0,86376
10,85000;5,42507;6,18104;0,02855;0,87444
10,90000;5,45014;6,19513;0,02868;0,87643
10,95000;5,47510;6,24712;0,02882;0,88379
11,00000;5,50007;6,27875;0,02895;0,88826
11,05000;5,52509;6,33449;0,02908;0,89615
11,10000;5,55005;6,36048;0,02921;0,89982
11,15000;5,57507;6,39054;0,02934;0,90408
11,20000;5,60003;6,43000;0,02947;0,90966
11,25000;5,62505;6,48606;0,02961;0,91759
11,30000;5,65001;6,48387;0,02974;0,91728
11,35000;5,67503;6,55214;0,02987;0,92694
11,40000;5,70000;6,56654;0,03000;0,92898
11,45000;5,72507;6,61853;0,03013;0,93633
11,50000;5,75009;6,64546;0,03026;0,94014
11,55000;5,77505;6,66550;0,03039;0,94298
11,60000;5,80007;6,74129;0,03053;0,95370
11,65000;5,82503;6,76164;0,03066;0,95658
11,70000;5,85010;6,82365;0,03079;0,96535
11,75000;5,87507;6,83054;0,03092;0,96632
11,80000;5,90003;6,87187;0,03105;0,97217
11,85000;5,92500;6,89881;0,03118;0,97598
11,90000;5,95001;6,95236;0,03132;0,98356
11,95000;5,97503;7,02407;0,03145;0,99370
12,00000;6,00005;7,03503;0,03158;0,99525
12,05000;6,02512;7,06885;0,03171;1,00004
12,10000;6,05003;7,10862;0,03184;1,00566
12,15000;6,07510;7,13994;0,03197;1,01010
12,20000;6,10001;7,21760;0,03211;1,02108
12,25000;6,12503;7,24829;0,03224;1,02542
12,30000;6,15005;7,26614;0,03237;1,02795
12,35000;6,17507;7,30216;0,03250;1,03304
12,40000;6,20009;7,35915;0,03263;1,04111
12,45000;6,22505;7,40487;0,03276;1,04758
12,50000;6,25012;7,42053;0,03290;1,04979
12,55000;6,27508;7,47471;0,03303;1,05746
12,60000;6,30010;7,51667;0,03316;1,06339
12,65000;6,32507;7,55237;0,03329;1,06844
12,70000;6,35003;7,58275;0,03342;1,07274
12,75000;6,37505;7,63474;0,03355;1,08009
12,80000;6,40001;7,66605;0,03368;1,08452
12,85000;6,42503;7,72273;0,03382;1,09254
12,90000;6,45005;7,76971;0,03395;1,09919
12,95000;6,47507;7,78881;0,03408;1,10189
13,00000;6,50003;7,85113;0,03421;1,11071
13,05000;6,52505;7,89654;0,03434;1,11713
13,10000;6,55001;7,92785;0,03447;1,12156
13,15000;6,57503;7,98297;0,03461;1,12936
13,20000;6,60005;8,00771;0,03474;1,13286
13,25000;6,62501;8,03464;0,03487;1,13667
13,30000;6,65009;8,10636;0,03500;1,14681
13,35000;6,67500;8,15176;0,03513;1,15324
13,40000;6,70007;8,17400;0,03526;1,15638
13,45000;6,72503;8,20344;0,03539;1,16055
13,50000;6,75005;8,25636;0,03553;1,16804
13,55000;6,77507;8,28423;0,03566;1,17198
13,60000;6,80009;8,33183;0,03579;1,17871
13,65000;6,82510;8,39039;0,03592;1,18700
13,70000;6,85007;8,44394;0,03605;1,19457
13,75000;6,87508;8,45428;0,03618;1,19604
13,80000;6,90005;8,52944;0,03632;1,20667
13,85000;6,92507;8,54102;0,03645;1,20831
13,90000;6,94998;8,59050;0,03658;1,21531
13,95000;6,97505;8,62777;0,03671;1,22058
14,00000;7,00007;8,67725;0,03684;1,22758
14,05000;7,02508;8,71702;0,03697;1,23321
14,10000;7,05010;8,79281;0,03711;1,24393
14,15000;7,07512;8,82068;0,03724;1,24787
14,20000;7,10014;8,86421;0,03737;1,25403
14,25000;7,12510;8,90273;0,03750;1,25948
14,30000;7,15007;8,93811;0,03763;1,26448
14,35000;7,17503;8,96129;0,03776;1,26776
14,40000;7,20000;9,03582;0,03789;1,27831
14,45000;7,22501;9,07872;0,03803;1,28438
14,50000;7,25003;9,11630;0,03816;1,28969
14,55000;7,27505;9,14449;0,03829;1,29368
14,60000;7,30001;9,21213;0,03842;1,30325
14,65000;7,32508;9,26098;0,03855;1,31016
14,70000;7,35005;9,30827;0,03868;1,31685
14,75000;7,37501;9,34053;0,03882;1,32141
14,80000;7,40003;9,38030;0,03895;1,32704
14,85000;7,42500;9,44230;0,03908;1,33581
14,90000;7,45007;9,46830;0,03921;1,33949
14,95000;7,47503;9,52560;0,03934;1,34760
15,00000;7,50010;9,55191;0,03947;1,35132
15,05000;7,52501;9,59325;0,03961;1,35717
15,10000;7,55003;9,63678;0,03974;1,36332
15,15000;7,57500;9,69628;0,03987;1,37174
15,20000;7,60001;9,76517;0,04000;1,38149
15,25000;7,62503;9,79492;0,04013;1,38570
15,30000;7,65000;9,85536;0,04026;1,39425
15,35000;7,67507;9,85787;0,04040;1,39460
15,40000;7,70003;9,91111;0,04053;1,40213
15,45000;7,72510;9,97280;0,04066;1,41086
15,50000;7,75007;10,02885;0,04079;1,41879
15,55000;7,77508;10,08522;0,04092;1,42677
15,60000;7,80005;10,13345;0,04105;1,43359
15,65000;7,82507;10,15130;0,04118;1,43612
15,70000;7,85008;10,22583;0,04132;1,44666
15,75000;7,87505;10,25652;0,04145;1,45100
15,80000;7,90012;10,31446;0,04158;1,45920
15,85000;7,92508;10,38398;0,04171;1,46903
15,90000;7,95016;10,44599;0,04184;1,47780
15,95000;7,97507;10,48607;0,04197;1,48348
16,00000;8,00008;10,52772;0,04211;1,48937
16,05000;8,02505;10,58064;0,04224;1,49685
16,10000;8,05001;10,61885;0,04237;1,50226
16,15000;8,07503;10,67177;0,04250;1,50975
16,20000;8,10005;10,77105;0,04263;1,52379
16,25000;8,12507;10,83932;0,04276;1,53345
16,30000;8,15003;10,84182;0,04289;1,53380
16,35000;8,17505;10,90226;0,04303;1,54235
16,40000;8,20001;10,95362;0,04316;1,54962
16,45000;8,22503;10,99464;0,04329;1,55542
16,50000;8,25005;11,03692;0,04342;1,56140
16,55000;8,27501;11,09298;0,04355;1,56934
16,60000;8,30003;11,14183;0,04368;1,57625
16,65000;8,32505;11,20665;0,04382;1,58542
16,70000;8,35007;11,24830;0,04395;1,59131
16,75000;8,37503;11,29685;0,04408;1,59818
16,80000;8,40005;11,37326;0,04421;1,60899
16,85000;8,42507;11,42806;0,04434;1,61674
16,90000;8,45003;11,42211;0,04447;1,61590
16,95000;8,47505;11,46846;0,04461;1,62245
17,00000;8,50001;11,54424;0,04474;1,63318
17,05000;8,52503;11,55614;0,04487;1,63486
17,10000;8,54999;11,55833;0,04500;1,63517
17,15000;8,57507;11,61251;0,04513;1,64283
17,20000;8,60003;11,66731;0,04526;1,65059
17,25000;8,62510;11,68329;0,04540;1,65285
17,30000;8,65007;11,70803;0,04553;1,65635
17,35000;8,67508;11,65541;0,04566;1,64890
17,40000;8,70010;11,73809;0,04579;1,66060
17,45000;8,72507;11,74435;0,04592;1,66149
17,50000;8,75014;11,83298;0,04605;1,67402
17,55000;8,77510;11,86742;0,04618;1,67890
17,60000;8,80012;11,93851;0,04632;1,68895
17,65000;8,82503;12,00083;0,04645;1,69777
17,70000;8,85005;12,08695;0,04658;1,70995
17,75000;8,87501;12,12109;0,04671;1,71478
17,80000;8,90003;12,20940;0,04684;1,72728
17,85000;8,92505;12,30397;0,04697;1,74066
17,90000;8,95001;12,35784;0,04711;1,74828
17,95000;8,97508;12,42235;0,04724;1,75740
18,00000;9,00005;12,48780;0,04737;1,76666
18,05000;9,02507;12,56202;0,04750;1,77716
18,10000;9,05008;12,63154;0,04763;1,78700
18,15000;9,07505;12,66442;0,04776;1,79165
18,20000;9,10007;12,74553;0,04790;1,80312
18,25000;9,12503;12,78342;0,04803;1,80848
18,30000;9,15005;12,83290;0,04816;1,81548
18,35000;9,17496;12,91182;0,04829;1,82665
18,40000;9,20008;12,96443;0,04842;1,83409
18,45000;9,22505;13,04209;0,04855;1,84508
18,50000;9,25007;13,11130;0,04868;1,85487
18,55000;9,27503;13,16047;0,04882;1,86183
18,60000;9,30005;13,26225;0,04895;1,87622
18,65000;9,32507;13,32644;0,04908;1,88531
18,70000;9,35003;13,37342;0,04921;1,89195
18,75000;9,37505;13,44357;0,04934;1,90188
18,80000;9,40001;13,49994;0,04947;1,90985
18,85000;9,42503;13,57259;0,04961;1,92013
18,90000;9,45005;13,64524;0,04974;1,93041
18,95000;9,47501;13,70819;0,04987;1,93931
19,00000;9,50003;13,76706;0,05000;1,94764
19,05000;9,52510;13,83283;0,05013;1,95694
19,10000;9,55012;13,91331;0,05026;1,96833
19,15000;9,57508;13,94118;0,05040;1,97227
19,20000;9,60010;14,01289;0,05053;1,98242
19,25000;9,62507;14,11655;0,05066;1,99708
19,30000;9,65008;14,16666;0,05079;2,00417
19,35000;9,67505;14,25184;0,05092;2,01622
19,40000;9,70007;14,26374;0,05105;2,01791
19,45000;9,72508;14,35267;0,05118;2,03049
19,50000;9,75005;14,41687;0,05132;2,03957
19,55000;9,77507;14,45664;0,05145;2,04520
19,60000;9,79998;14,53619;0,05158;2,05645
19,65000;9,82505;14,58911;0,05171;2,06394
19,70000;9,85001;14,66364;0,05184;2,07448
19,75000;9,87503;14,77889;0,05197;2,09078
19,80000;9,90005;14,85091;0,05211;2,10097
19,85000;9,92501;14,89319;0,05224;2,10696
19,90000;9,95003;14,96991;0,05237;2,11781
19,95000;9,97499;15,03912;0,05250;2,12760
20,00000;10,00007;15,12900;0,05263;2,14032
20,05000;10,02503;15,19602;0,05276;2,14980
20,10000;10,05005;15,27212;0,05289;2,16056
20,15000;10,07507;15,29811;0,05303;2,16424
20,20000;10,10003;15,34540;0,05316;2,17093
20,25000;10,12505;15,40145;0,05329;2,17886
20,30000;10,15001;15,45469;0,05342;2,18639
20,35000;10,17503;15,55427;0,05355;2,20048
20,40000;10,20005;15,63194;0,05368;2,21147
20,45000;10,22506;15,69927;0,05382;2,22099
20,50000;10,25003;15,70428;0,05395;2,22170
20,55000;10,27505;15,57588;0,05408;2,20354
20,60000;10,30006;15,65856;0,05421;2,21523
20,65000;10,32508;15,42055;0,05434;2,18156
20,70000;10,35010;14,89789;0,05447;2,10762
20,75000;10,37507;15,00812;0,05461;2,12321
20,80000;10,40008;15,11366;0,05474;2,13814
20,85000;10,42505;15,20980;0,05487;2,15175
20,90000;10,45007;15,33193;0,05500;2,16902
20,95000;10,47503;15,47160;0,05513;2,18878
21,00000;10,50010;15,55647;0,05526;2,20079
21,05000;10,52507;15,71336;0,05540;2,22299
21,10000;10,55003;15,80418;0,05553;2,23583
21,15000;10,57505;15,91535;0,05566;2,25156
21,20000;10,60007;16,03185;0,05579;2,26804
21,25000;10,62508;16,12955;0,05592;2,28186
21,30000;10,65005;16,24918;0,05605;2,29879
21,35000;10,67506;16,34563;0,05618;2,31243
21,40000;10,70003;16,45806;0,05632;2,32834
21,45000;10,72499;16,55169;0,05645;2,34159
21,50000;10,75006;16,62873;0,05658;2,35248
21,55000;10,77503;16,72299;0,05671;2,36582
21,60000;10,80005;16,83135;0,05684;2,38115
21,65000;10,82501;16,95160;0,05697;2,39816
21,70000;10,85003;17,05964;0,05711;2,41345
21,75000;10,87499;17,15296;0,05724;2,42665
21,80000;10,90006;17,24597;0,05737;2,43981
21,85000;10,92503;17,34055;0,05750;2,45319
21,90000;10,95005;17,43199;0,05763;2,46612
21,95000;10,97506;17,54410;0,05776;2,48198
22,00000;11,00003;17,62364;0,05789;2,49324
22,05000;11,02505;17,70287;0,05803;2,50444
22,10000;11,05001;17,81029;0,05816;2,51964
22,15000;11,07503;17,93712;0,05829;2,53758
22,20000;11,10005;17,99568;0,05842;2,54587
22,25000;11,12506;18,05581;0,05855;2,55437
22,30000;11,15003;18,18608;0,05868;2,57280
22,35000;11,17505;18,25686;0,05882;2,58282
22,40000;11,20012;18,34548;0,05895;2,59535
22,45000;11,22508;18,41594;0,05908;2,60532
22,50000;11,25010;18,43505;0,05921;2,60803
22,55000;11,27506;18,48359;0,05934;2,61489
22,60000;11,30008;18,59413;0,05947;2,63053
22,65000;11,32505;18,70593;0,05961;2,64635
22,70000;11,35006;18,73505;0,05974;2,65047
22,75000;11,37503;18,79675;0,05987;2,65920
22,80000;11,40005;18,90823;0,06000;2,67497
22,85000;11,42506;19,00782;0,06013;2,68906
22,90000;11,44997;19,13152;0,06026;2,70656
22,95000;11,47505;19,19634;0,06039;2,71573
23,00000;11,50001;19,31346;0,06053;2,73230
23,05000;11,52503;19,38236;0,06066;2,74204
23,10000;11,55005;19,46002;0,06079;2,75303
23,15000;11,57506;19,58623;0,06092;2,77088
23,20000;11,60003;19,67360;0,06105;2,78324
23,25000;11,62505;19,79135;0,06118;2,79990
23,30000;11,65006;19,84991;0,06132;2,80819
23,35000;11,67503;19,96922;0,06145;2,82507
23,40000;11,70005;20,07789;0,06158;2,84044
23,45000;11,72501;20,19752;0,06171;2,85736
23,50000;11,75003;20,28426;0,06184;2,86964
23,55000;11,77505;20,39606;0,06197;2,88545
23,60000;11,80006;20,51162;0,06211;2,90180
23,65000;11,82508;20,59116;0,06224;2,91305
23,70000;11,85005;20,68542;0,06237;2,92639
23,75000;11,87506;20,79848;0,06250;2,94238
23,80000;11,90003;20,88960;0,06263;2,95527
23,85000;11,92510;20,83073;0,06276;2,94695
23,90000;11,95006;20,93814;0,06290;2,96214
23,95000;11,97508;21,02896;0,06303;2,97499
24,00000;12,00005;21,14859;0,06316;2,99191
24,05000;12,02506;21,19995;0,06329;2,99918
24,10000;12,05013;21,26790;0,06342;3,00879
24,15000;12,07510;21,39160;0,06355;3,02629
24,20000;12,10012;21,46801;0,06368;3,03710
24,25000;12,12503;21,57793;0,06382;3,05265
24,30000;12,15005;21,68754;0,06395;3,06816
24,35000;12,17501;21,65372;0,06408;3,06337
24,40000;12,20003;21,62209;0,06421;3,05890
24,45000;12,22510;21,76333;0,06434;3,07888
24,50000;12,25006;21,88640;0,06447;3,09629
24,55000;12,27508;21,95341;0,06461;3,10577
24,60000;12,29999;22,12753;0,06474;3,13041
24,65000;12,32506;22,27065;0,06487;3,15065
24,70000;12,35003;22,37743;0,06500;3,16576
24,75000;12,37504;22,48673;0,06513;3,18122
24,80000;12,40006;22,58631;0,06526;3,19531
24,85000;12,42503;22,68840;0,06539;3,20975
24,90000;12,45010;22,80459;0,06553;3,22619
24,95000;12,47506;22,85814;0,06566;3,23376
25,00000;12,50008;22,97463;0,06579;3,25025
25,05000;12,52505;23,06263;0,06592;3,26270
25,10000;12,55006;23,23831;0,06605;3,28755
25,15000;12,57503;23,36076;0,06618;3,30487
25,20000;12,60005;23,47319;0,06632;3,32078
25,25000;12,62506;23,58561;0,06645;3,33668
25,30000;12,65003;23,69115;0,06658;3,35161
25,35000;12,67505;23,62726;0,06671;3,34257
25,40000;12,70006;23,60127;0,06684;3,33890
25,45000;12,72508;23,79668;0,06697;3,36654
25,50000;12,75005;23,89721;0,06711;3,38076
25,55000;12,77501;24,01151;0,06724;3,39693
25,60000;12,80003;24,18813;0,06737;3,42192
25,65000;12,82510;24,32561;0,06750;3,44137
25,70000;12,85012;24,43334;0,06763;3,45661
25,75000;12,87508;24,59430;0,06776;3,47938
25,80000;12,90010;24,65130;0,06790;3,48745
25,85000;12,92506;24,74212;0,06803;3,50029
25,90000;12,95003;24,85579;0,06816;3,51638
25,95000;12,97499;24,93753;0,06829;3,52794
26,00000;13,00001;25,06812;0,06842;3,54641
26,05000;13,02503;25,23159;0,06855;3,56954
26,10000;13,05005;25,39600;0,06868;3,59280
26,15000;13,07506;25,53191;0,06882;3,61203
26,20000;13,10008;25,65655;0,06895;3,62966
26,25000;13,12510;25,77837;0,06908;3,64689
26,30000;13,15006;25,93902;0,06921;3,66962
26,35000;13,17508;26,06648;0,06934;3,68765
26,40000;13,20004;26,21209;0,06947;3,70825
26,45000;13,22506;26,35584;0,06961;3,72859
26,50000;13,25008;26,47703;0,06974;3,74573
26,55000;13,27505;26,59509;0,06987;3,76244
26,60000;13,30006;26,73288;0,07000;3,78193
26,65000;13,32503;26,85439;0,07013;3,79912
26,70000;13,35005;27,03195;0,07026;3,82424
26,75000;13,37501;27,13404;0,07039;3,83868
26,80000;13,40008;27,31129;0,07053;3,86376
26,85000;13,42505;27,43123;0,07066;3,88073
26,90000;13,45006;27,59188;0,07079;3,90345
26,95000;13,47508;27,74032;0,07092;3,92445
27,00000;13,50005;27,91820;0,07105;3,94962
27,05000;13,52506;28,05818;0,07118;3,96942
27,10000;13,55003;28,02874;0,07132;3,96526
27,15000;13,57505;28,13491;0,07145;3,98027
27,20000;13,60001;28,21038;0,07158;3,99095
27,25000;13,62503;28,29838;0,07171;4,00340
27,30000;13,65005;28,42615;0,07184;4,02148
27,35000;13,67506;28,55955;0,07197;4,04035
27,40000;13,70013;28,76906;0,07211;4,06999
27,45000;13,72510;28,75403;0,07224;4,06786
27,50000;13,75012;28,76342;0,07237;4,06919
27,55000;13,77503;28,89213;0,07250;4,08740
27,60000;13,80004;29,07658;0,07263;4,11349
27,65000;13,82501;29,18963;0,07276;4,12949
27,70000;13,85003;29,40791;0,07289;4,16037
27,75000;13,87499;29,55008;0,07303;4,18048
27,80000;13,90001;29,39131;0,07316;4,15802
27,85000;13,92508;29,48964;0,07329;4,17193
27,90000;13,95005;29,62430;0,07342;4,19098
27,95000;13,97512;29,77274;0,07355;4,21198
28,00000;14,00003;29,93214;0,07368;4,23453
28,05000;14,02510;30,08402;0,07382;4,25602
28,10000;14,05006;30,24217;0,07395;4,27839
28,15000;14,07503;30,38497;0,07408;4,29859
28,20000;14,10004;30,52809;0,07421;4,31884
28,25000;14,12506;30,65836;0,07434;4,33727
28,30000;14,15008;30,60356;0,07447;4,32952
28,35000;14,17505;30,14603;0,07461;4,26479
28,40000;14,20006;28,86520;0,07474;4,08359
28,45000;14,22503;28,79286;0,07487;4,07336
28,50000;14,25010;29,18556;0,07500;4,12891
28,55000;14,27506;29,47085;0,07513;4,16927
28,60000;14,30008;29,85541;0,07526;4,22368
28,65000;14,32505;30,17046;0,07539;4,26825
28,70000;14,35006;30,39530;0,07553;4,30006
28,75000;14,37508;30,62454;0,07566;4,33249
28,80000;14,40004;30,70659;0,07579;4,34409
28,85000;14,42512;30,89699;0,07592;4,37103
28,90000;14,45003;31,14815;0,07605;4,40656
28,95000;14,47510;31,30880;0,07618;4,42929
29,00000;14,50006;31,40431;0,07632;4,44280
29,05000;14,52508;31,50578;0,07645;4,45716
29,10000;14,55010;31,64419;0,07658;4,47674
29,15000;14,57506;31,84869;0,07671;4,50567
29,20000;14,60003;32,02406;0,07684;4,53048
29,25000;14,62499;32,16592;0,07697;4,55055
29,30000;14,65001;32,32094;0,07711;4,57248
29,35000;14,67503;32,47658;0,07724;4,59450
29,40000;14,70004;32,66228;0,07737;4,62077
29,45000;14,72501;32,81009;0,07750;4,64168
29,50000;14,75003;33,01647;0,07763;4,67087
29,55000;14,77510;33,03056;0,07776;4,67287
29,60000;14,80006;33,06062;0,07790;4,67712
29,65000;14,82508;33,15770;0,07803;4,69086
29,70000;14,85004;33,01365;0,07816;4,67048
29,75000;14,87501;32,32501;0,07829;4,57305
29,80000;14,90003;32,03909;0,07842;4,53260
29,85000;14,92499;32,03314;0,07855;4,53176
29,90000;14,95006;32,28398;0,07868;4,56725
29,95000;14,97508;32,58649;0,07882;4,61005
30,00000;15,00010;32,80978;0,07895;4,64163
30,05000;15,02506;21,28137;0,07908;3,01070
30,10000;15,05008;-1,75259;0,07921;-0,24794
30,15000;15,07510;-0,43418;0,07934;-0,06142
30,20000;15,10006;-0,32708;0,07947;-0,04627
30,25000;15,12508;-0,34524;0,07961;-0,04884
30,30000;15,15004;-0,36716;0,07974;-0,05194
30,35000;15,17506;-0,37750;0,07987;-0,05341
30,40000;15,20003;-0,38846;0,08000;-0,05496
30,45000;15,22504;-0,35057;0,08013;-0,04960
30,50000;15,25006;-0,38596;0,08026;-0,05460
30,55000;15,27508;-0,38001;0,08040;-0,05376
30,60000;15,30004;-0,37719;0,08053;-0,05336
30,65000;15,32506;-0,37969;0,08066;-0,05372
30,70000;15,35008;-0,36591;0,08079;-0,05177
30,75000;15,37510;-0,40381;0,08092;-0,05713
30,80000;15,40012;-0,36435;0,08105;-0,05154
30,85000;15,42503;-0,38094;0,08118;-0,05389
30,90000;15,45004;-0,37656;0,08132;-0,05327
30,95000;15,47501;-0,36623;0,08145;-0,05181
31,00000;15,50003;-0,36466;0,08158;-0,05159
31,05000;15,52499;-0,39754;0,08171;-0,05624
31,10000;15,55001;-0,40412;0,08184;-0,05717
31,15000;15,57508;-0,37061;0,08197;-0,05243
31,20000;15,60004;-0,37343;0,08211;-0,05283
31,25000;15,62506;-0,39566;0,08224;-0,05597
31,30000;15,65008;-0,39441;0,08237;-0,05580
31,35000;15,67510;-0,40694;0,08250;-0,05757
31,40000;15,70006;-0,37969;0,08263;-0,05372
31,45000;15,72508;-0,40631;0,08276;-0,05748
31,50000;15,75004;-0,37625;0,08289;-0,05323
31,55000;15,77506;-0,40099;0,08303;-0,05673
31,60000;15,80008;-0,38470;0,08316;-0,05442
31,65000;15,82504;-0,36591;0,08329;-0,05177
31,70000;15,85006;-0,42166;0,08342;-0,05965
31,75000;15,87508;-0,39566;0,08355;-0,05597
31,80000;15,90010;-0,39942;0,08368;-0,05651
31,85000;15,92506;-0,38815;0,08382;-0,05491
31,90000;15,95002;-0,39316;0,08395;-0,05562
31,95000;15,97504;-0,38157;0,08408;-0,05398
32,00000;16,00001;-0,37406;0,08421;-0,05292
32,05000;16,02508;-0,39065;0,08434;-0,05527
32,10000;16,05004;-0,40819;0,08447;-0,05775
32,15000;16,07506;-0,39378;0,08461;-0,05571
32,20000;16,10003;-0,39003;0,08474;-0,05518
32,25000;16,12504;-0,40099;0,08487;-0,05673
32,30000;16,15006;-0,39598;0,08500;-0,05602
32,35000;16,17502;-0,40036;0,08513;-0,05664
32,40000;16,20004;-0,41633;0,08526;-0,05890
32,45000;16,22506;-0,38126;0,08540;-0,05394
32,50000;16,25008;-0,37969;0,08553;-0,05372
32,55000;16,27504;-0,40412;0,08566;-0,05717
32,60000;16,30006;-0,39065;0,08579;-0,05527
32,65000;16,32502;-0,37218;0,08592;-0,05265
32,70000;16,35004;-0,39003;0,08605;-0,05518
32,75000;16,37501;-0,36811;0,08618;-0,05208
32,80000;16,39997;-0,36811;0,08632;-0,05208
32,85000;16,42504;-0,37249;0,08645;-0,05270
32,89200;16,44604;-0,39003;0,08656;-0,05518
