Repository: ldvsantos-uefs/artigo-lc-k

# 📊 Geração de Gráficos Acadêmicos - Geotêxteis de Typha

## Visão Geral

Este script R gera **6 gráficos individuais** e **1 painel composto** em alta resolução (300 DPI) utilizando ggplot2, adequados para publicação acadêmica.

---

## ✅ Pré-requisitos

### Dependências R
Instale os pacotes necessários:

```r
install.packages(c(
  "ggplot2",
  "dplyr", 
  "tidyr",
  "scales",
  "gridExtra",
  "ggpubr",
  "readr"
))
```

### Arquivos de Dados Necessários
- ✅ `dados_resumo_extraidos.csv` - Dados experimentais da Typha
- ✅ `validacao_modelo_uv.csv` - Resultados das simulações UV (gerado pelo Python)

---

## 🚀 Execução

### Opção 1: RStudio (Recomendado)
1. Abra `gerar_graficos_ggplot.R` no RStudio
2. Certifique-se de que o diretório de trabalho está correto:
   ```r
   setwd("c:/Users/vidal/.../1-ARTIGO_LC_K/2-DADOSLC")
   ```
3. Execute o script completo: **Ctrl+Shift+Enter** ou **Source**

### Opção 2: Linha de Comando
```bash
cd "c:\Users\vidal\...\1-ARTIGO_LC_K\2-DADOSLC"
Rscript gerar_graficos_ggplot.R
```

### Opção 3: PowerShell (Windows)
```powershell
cd "c:\Users\vidal\OneDrive\Documentos\13 - CLONEGIT\revisao-sistematica\1-ARTIGO_LC_K\2-DADOSLC"
Rscript.exe gerar_graficos_ggplot.R
```

---

## 📈 Gráficos Gerados

### Individuais (PNG + PDF)

| # | Arquivo | Descrição | Figura no Manuscrito |
|---|---------|-----------|---------------------|
| 1 | `grafico_degradacao_strain_ggplot` | Cinética temporal de degradação com ajuste exponencial | Figura 1 |
| 2 | `grafico_tratamentos_ggplot` | Comparação de tratamentos (duplo eixo Y) | Figura 2 |
| 3 | `grafico_validacao_uv_ggplot` | Erro relativo da validação UV | Figura 3 |
| 4 | `grafico_weibull_confiabilidade_ggplot` | Curvas de confiabilidade de Weibull | Figura 4 |
| 5 | `grafico_bootstrap_distribuicoes_ggplot` | Distribuições bootstrap de k e S₀ | Figura 5 |
| 6 | `grafico_analise_poder_ggplot` | Análise de poder estatístico | Figura 6 |

### Painel Composto
- `painel_completo_analises_ggplot.png/pdf` - 4 subplots (A-D) em layout 2×2

---

## 🎨 Características dos Gráficos

### Qualidade de Publicação
- ✅ **Resolução:** 300 DPI (PNG) + Vetorial (PDF)
- ✅ **Tema:** Acadêmico com fundo branco
- ✅ **Fontes:** Serif, tamanhos otimizados (10-14pt)
- ✅ **Cores:** Paletas academicamente apropriadas

### Elementos Visuais
- **Barras de erro:** Desvio padrão (validação UV)
- **Intervalos de confiança:** Linhas tracejadas (bootstrap)
- **Anotações:** Equações e valores-chave in-plot
- **Legendas:** Posicionamento inteligente

### Conformidade
- ✅ Segue diretrizes da **APA** e **Nature**
- ✅ Colorblind-friendly (opção viridis disponível)
- ✅ Adequado para impressão em escala de cinza

---

## 🔧 Personalização

### Alterar Resolução
```r
ggsave("grafico.png", plot, dpi = 600)  # Alta resolução
```

### Alterar Dimensões
```r
ggsave("grafico.png", plot, width = 12, height = 8, units = "in")
```

### Alterar Tema
```r
theme_set(theme_minimal())  # Minimalista
theme_set(theme_classic())  # Clássico (sem grid)
```

### Paleta de Cores Alternativa
```r
scale_color_brewer(palette = "Set1")  # ColorBrewer
scale_color_viridis_d()              # Viridis (colorblind-safe)
```

---

## 📊 Detalhes Técnicos por Gráfico

### Gráfico 1: Cinética de Degradação
- **Tipo:** Scatter + Line (modelo ajustado)
- **Modelo:** $S(t) = S_0 \cdot e^{-kt}$
- **R² in-plot:** Sim
- **Cor primária:** Verde (#2E7D32)

### Gráfico 2: Tratamentos
- **Tipo:** Barras + Linha (dual-axis)
- **Eixo Y1:** VUF (dias) - Azul
- **Eixo Y2:** UTS (MPa) - Vermelho
- **Labels:** Valores nas barras e pontos

### Gráfico 3: Validação UV
- **Tipo:** Barras com erro
- **Cores por status:**
  - Verde: Excelente (<10%)
  - Laranja: Aceitável (10-20%)
  - Vermelho: Revisar (>20%)
- **Linha de referência:** 10% (threshold)

### Gráfico 4: Weibull
- **Tipo:** Linhas suaves (confiabilidade vs. tempo)
- **3 curvas:** Natural, NaOH 6%, NaOH 9%
- **P₁₀ marcado:** Linhas verticais pontilhadas
- **Limiar 90%:** Linha horizontal

### Gráfico 5: Bootstrap
- **Tipo:** Densidade (2 painéis)
- **Painel A:** Taxa de degradação (k)
- **Painel B:** Deformação inicial (S₀)
- **ICs 95%:** Linhas pontilhadas

### Gráfico 6: Análise de Poder
- **Tipo:** Curvas múltiplas
- **6 tamanhos amostrais:** n = 10, 20, 30, 44, 60, 80
- **Ponto crítico:** n=44, d=0.6, poder=80% (destacado)
- **Gradiente de cor:** Viridis plasma

---

## 📁 Estrutura de Saída

```
2-DADOSLC/
├── grafico_degradacao_strain_ggplot.png (300 DPI)
├── grafico_degradacao_strain_ggplot.pdf (Vetorial)
├── grafico_tratamentos_ggplot.png
├── grafico_tratamentos_ggplot.pdf
├── grafico_validacao_uv_ggplot.png
├── grafico_validacao_uv_ggplot.pdf
├── grafico_weibull_confiabilidade_ggplot.png
├── grafico_weibull_confiabilidade_ggplot.pdf
├── grafico_bootstrap_distribuicoes_ggplot.png
├── grafico_bootstrap_distribuicoes_ggplot.pdf
├── grafico_analise_poder_ggplot.png
├── grafico_analise_poder_ggplot.pdf
├── painel_completo_analises_ggplot.png (16×12 in)

File: 2-DADOSLC/processed_data/MEV_BATCH/mev_batch_results.csv
porosity,orientation_index,fibril_density,roughness,Group,Filename
48.62,0.339,0.00993,0.03795,Natural (T0),T1-1.2Kx.tif
70.01,0.286,0.00941,0.03884,Natural (T0),T1-1.300x.tif
81.24,0.287,0.00848,0.06309,Natural (T0),T1.300x.tif
72.27,0.31,0.01035,0.04843,Natural (T0),T1.500x.tif
29.83,0.29,0.02052,0.05325,Natural (T0),T3-1.2Kx.tif
30.73,0.289,0.02055,0.05833,Natural (T0),T3.2Kx.tif
69.23,0.26,0.01158,0.06637,Natural (T0),T3.300x.tif
46.33,0.252,0.02085,0.07762,Natural (T0),T3.500x.tif
27.47,0.221,0.02964,0.09689,Natural (T0),T4.2Kx.tif
24.07,0.253,0.03354,0.08603,Natural (T0),T4.300x.tif
25.57,0.23,0.0453,0.12366,Natural (T0),T4.500x.tif
18.58,0.213,0.03831,0.0975,NaOH 6% (T2),1.10kx.tif
15.84,0.237,0.04149,0.09596,NaOH 6% (T2),1.20kx.tif
25.16,0.18,0.03018,0.11757,NaOH 6% (T2),1.21kx.tif
13.7,0.148,0.04069,0.10909,NaOH 6% (T2),1.22kx.tif
15.5,0.152,0.04041,0.11299,NaOH 6% (T2),1.27kx.tif
24.6,0.169,0.02528,0.07629,NaOH 6% (T2),2.00kx.tif
18.07,0.16,0.03709,0.09026,NaOH 6% (T2),2.07kx.tif
15.63,0.262,0.02981,0.07969,NaOH 6% (T2),2.10kx.tif
14.72,0.149,0.0362,0.09927,NaOH 6% (T2),2.17kx.tif
13.49,0.205,0.04551,0.12165,NaOH 6% (T2),500x.tif
21.34,0.178,0.03501,0.11693,NaOH 6% (T2),504x.tif
22.49,0.169,0.04115,0.10362,NaOH 6% (T2),509x.tif
22.38,0.201,0.0373,0.11841,NaOH 6% (T2),511x.tif
17.7,0.322,0.02696,0.09397,NaOH 6% (T2),66x.tif
14.71,0.205,0.05359,0.14671,NaOH 9% (T3),1.19kx.tif
12.08,0.193,0.05168,0.147,NaOH 9% (T3),1.20kx.tif
13.78,0.181,0.03222,0.13143,NaOH 9% (T3),1.21kx.tif
16.74,0.207,0.048,0.13562,NaOH 9% (T3),2.01kx.tif
16.83,0.196,0.02833,0.0993,NaOH 9% (T3),2.03kx.tif
15.79,0.183,0.04792,0.13353,NaOH 9% (T3),2.06kx.tif
13.04,0.179,0.03455,0.10209,NaOH 9% (T3),2.11kx.tif
10.77,0.207,0.03989,0.12309,NaOH 9% (T3),503x.tif
14.69,0.207,0.04271,0.15519,NaOH 9% (T3),505x.tif
13.23,0.205,0.05368,0.16563,NaOH 9% (T3),572x.tif
8.94,0.33,0.03513,0.06716,NaOH 9% (T3),72x.tif
