Repository: ldvsantos-uefs/artigo-lc-k

# 📊 Geração de Gráficos Acadêmicos - Geotêxteis de Typha

## Visão Geral

Este script R gera **6 gráficos individuais** e **1 painel composto** em alta resolução (300 DPI) utilizando ggplot2, adequados para publicação acadêmica.

---

## ✅ Pré-requisitos

### Dependências R
Instale os pacotes necessários:

```r
install.packages(c(
  "ggplot2",
  "dplyr", 
  "tidyr",
  "scales",
  "gridExtra",
  "ggpubr",
  "readr"
))
```

### Arquivos de Dados Necessários
- ✅ `dados_resumo_extraidos.csv` - Dados experimentais da Typha
- ✅ `validacao_modelo_uv.csv` - Resultados das simulações UV (gerado pelo Python)

---

## 🚀 Execução

### Opção 1: RStudio (Recomendado)
1. Abra `gerar_graficos_ggplot.R` no RStudio
2. Certifique-se de que o diretório de trabalho está correto:
   ```r
   setwd("c:/Users/vidal/.../1-ARTIGO_LC_K/2-DADOSLC")
   ```
3. Execute o script completo: **Ctrl+Shift+Enter** ou **Source**

### Opção 2: Linha de Comando
```bash
cd "c:\Users\vidal\...\1-ARTIGO_LC_K\2-DADOSLC"
Rscript gerar_graficos_ggplot.R
```

### Opção 3: PowerShell (Windows)
```powershell
cd "c:\Users\vidal\OneDrive\Documentos\13 - CLONEGIT\revisao-sistematica\1-ARTIGO_LC_K\2-DADOSLC"
Rscript.exe gerar_graficos_ggplot.R
```

---

## 📈 Gráficos Gerados

### Individuais (PNG + PDF)

| # | Arquivo | Descrição | Figura no Manuscrito |
|---|---------|-----------|---------------------|
| 1 | `grafico_degradacao_strain_ggplot` | Cinética temporal de degradação com ajuste exponencial | Figura 1 |
| 2 | `grafico_tratamentos_ggplot` | Comparação de tratamentos (duplo eixo Y) | Figura 2 |
| 3 | `grafico_validacao_uv_ggplot` | Erro relativo da validação UV | Figura 3 |
| 4 | `grafico_weibull_confiabilidade_ggplot` | Curvas de confiabilidade de Weibull | Figura 4 |
| 5 | `grafico_bootstrap_distribuicoes_ggplot` | Distribuições bootstrap de k e S₀ | Figura 5 |
| 6 | `grafico_analise_poder_ggplot` | Análise de poder estatístico | Figura 6 |

### Painel Composto
- `painel_completo_analises_ggplot.png/pdf` - 4 subplots (A-D) em layout 2×2

---

## 🎨 Características dos Gráficos

### Qualidade de Publicação
- ✅ **Resolução:** 300 DPI (PNG) + Vetorial (PDF)
- ✅ **Tema:** Acadêmico com fundo branco
- ✅ **Fontes:** Serif, tamanhos otimizados (10-14pt)
- ✅ **Cores:** Paletas academicamente apropriadas

### Elementos Visuais
- **Barras de erro:** Desvio padrão (validação UV)
- **Intervalos de confiança:** Linhas tracejadas (bootstrap)
- **Anotações:** Equações e valores-chave in-plot
- **Legendas:** Posicionamento inteligente

### Conformidade
- ✅ Segue diretrizes da **APA** e **Nature**
- ✅ Colorblind-friendly (opção viridis disponível)
- ✅ Adequado para impressão em escala de cinza

---

## 🔧 Personalização

### Alterar Resolução
```r
ggsave("grafico.png", plot, dpi = 600)  # Alta resolução
```

### Alterar Dimensões
```r
ggsave("grafico.png", plot, width = 12, height = 8, units = "in")
```

### Alterar Tema
```r
theme_set(theme_minimal())  # Minimalista
theme_set(theme_classic())  # Clássico (sem grid)
```

### Paleta de Cores Alternativa
```r
scale_color_brewer(palette = "Set1")  # ColorBrewer
scale_color_viridis_d()              # Viridis (colorblind-safe)
```

---

## 📊 Detalhes Técnicos por Gráfico

### Gráfico 1: Cinética de Degradação
- **Tipo:** Scatter + Line (modelo ajustado)
- **Modelo:** $S(t) = S_0 \cdot e^{-kt}$
- **R² in-plot:** Sim
- **Cor primária:** Verde (#2E7D32)

### Gráfico 2: Tratamentos
- **Tipo:** Barras + Linha (dual-axis)
- **Eixo Y1:** VUF (dias) - Azul
- **Eixo Y2:** UTS (MPa) - Vermelho
- **Labels:** Valores nas barras e pontos

### Gráfico 3: Validação UV
- **Tipo:** Barras com erro
- **Cores por status:**
  - Verde: Excelente (<10%)
  - Laranja: Aceitável (10-20%)
  - Vermelho: Revisar (>20%)
- **Linha de referência:** 10% (threshold)

### Gráfico 4: Weibull
- **Tipo:** Linhas suaves (confiabilidade vs. tempo)
- **3 curvas:** Natural, NaOH 6%, NaOH 9%
- **P₁₀ marcado:** Linhas verticais pontilhadas
- **Limiar 90%:** Linha horizontal

### Gráfico 5: Bootstrap
- **Tipo:** Densidade (2 painéis)
- **Painel A:** Taxa de degradação (k)
- **Painel B:** Deformação inicial (S₀)
- **ICs 95%:** Linhas pontilhadas

### Gráfico 6: Análise de Poder
- **Tipo:** Curvas múltiplas
- **6 tamanhos amostrais:** n = 10, 20, 30, 44, 60, 80
- **Ponto crítico:** n=44, d=0.6, poder=80% (destacado)
- **Gradiente de cor:** Viridis plasma

---

## 📁 Estrutura de Saída

```
2-DADOSLC/
├── grafico_degradacao_strain_ggplot.png (300 DPI)
├── grafico_degradacao_strain_ggplot.pdf (Vetorial)
├── grafico_tratamentos_ggplot.png
├── grafico_tratamentos_ggplot.pdf
├── grafico_validacao_uv_ggplot.png
├── grafico_validacao_uv_ggplot.pdf
├── grafico_weibull_confiabilidade_ggplot.png
├── grafico_weibull_confiabilidade_ggplot.pdf
├── grafico_bootstrap_distribuicoes_ggplot.png
├── grafico_bootstrap_distribuicoes_ggplot.pdf
├── grafico_analise_poder_ggplot.png
├── grafico_analise_poder_ggplot.pdf
├── painel_completo_analises_ggplot.png (16×12 in)

File: 2-DADOSLC/processed_data/dados_spss_naoh_extraidos.csv
treatment,days,specimen,stress,strain,source
T0,30.0,1.0,4.75237,0.04329,SPSS_Dados_completos
T0,30.0,2.0,4.07982,0.03487,SPSS_Dados_completos
T0,30.0,3.0,4.25378,0.03158,SPSS_Dados_completos
T0,60.0,1.0,4.69086,0.04026,SPSS_Dados_completos
T0,60.0,2.0,1.9881,0.03618,SPSS_Dados_completos
T0,60.0,3.0,2.21351,0.03395,SPSS_Dados_completos
T0,90.0,1.0,3.2178,0.0296,SPSS_Dados_completos
T0,90.0,2.0,2.7133,0.06368,SPSS_Dados_completos
T0,90.0,3.0,1.42906,0.03132,SPSS_Dados_completos
T0,120.0,1.0,1.92782,0.02053,SPSS_Dados_completos
T0,120.0,2.0,1.94936,0.02671,SPSS_Dados_completos
T0,120.0,3.0,0.96523,0.02,SPSS_Dados_completos
T0,150.0,1.0,2.70068,0.04658,SPSS_Dados_completos
T0,150.0,2.0,1.67388,0.02408,SPSS_Dados_completos
T0,150.0,3.0,0.80083,0.02118,SPSS_Dados_completos
T0,180.0,1.0,1.66613,0.02461,SPSS_Dados_completos
T0,180.0,2.0,0.32283,0.02039,SPSS_Dados_completos
T0,180.0,3.0,0.32283,0.03684,SPSS_Dados_completos
T1,30.0,1.0,8.27544,0.04421,SPSS_Dados_completos
T1,30.0,2.0,8.81234,0.01737,SPSS_Dados_completos
T1,30.0,3.0,9.88077,0.03434,SPSS_Dados_completos
T1,60.0,1.0,5.74658,0.05184,SPSS_Dados_completos
T1,60.0,2.0,4.63529,0.02684,SPSS_Dados_completos
T1,60.0,3.0,5.26906,0.05974,SPSS_Dados_completos
T1,90.0,1.0,4.57445,0.06158,SPSS_Dados_completos
T1,90.0,2.0,4.47376,0.0325,SPSS_Dados_completos
T1,90.0,3.0,8.01209,0.035,SPSS_Dados_completos
T1,120.0,1.0,2.34062,0.05316,SPSS_Dados_completos
T1,120.0,2.0,2.35288,0.12961,SPSS_Dados_completos
T1,120.0,3.0,3.3848,0.09934,SPSS_Dados_completos
T1,150.0,1.0,2.96065,0.0071,SPSS_Dados_completos
T1,150.0,2.0,3.44498,0.03197,SPSS_Dados_completos
T1,150.0,3.0,1.23145,0.14053,SPSS_Dados_completos
T1,180.0,1.0,1.20957,0.04921,SPSS_Dados_completos
T1,180.0,2.0,1.03587,0.04197,SPSS_Dados_completos
T1,180.0,3.0,3.76626,0.05461,SPSS_Dados_completos
T2,30.0,1.0,5.33338,0.05158,SPSS_Dados_completos
T2,30.0,2.0,5.66314,0.06487,SPSS_Dados_completos
T2,30.0,3.0,3.62618,0.05987,SPSS_Dados_completos
T2,60.0,1.0,3.91808,0.06342,SPSS_Dados_completos
T2,60.0,2.0,10.15504,0.06987,SPSS_Dados_completos
T2,60.0,3.0,2.70453,0.07092,SPSS_Dados_completos
T2,90.0,1.0,6.60996,0.03158,SPSS_Dados_completos
T2,90.0,2.0,5.52493,0.02908,SPSS_Dados_completos
T2,90.0,3.0,5.35264,0.07368,SPSS_Dados_completos
T2,120.0,1.0,6.23248,0.05513,SPSS_Dados_completos
T2,120.0,2.0,1.30764,0.02974,SPSS_Dados_completos
T2,120.0,3.0,1.72345,0.04605,SPSS_Dados_completos
T2,150.0,1.0,1.90575,0.08961,SPSS_Dados_completos
T2,150.0,2.0,0.64346,0.05132,SPSS_Dados_completos
T2,150.0,3.0,4.20653,0.11316,SPSS_Dados_completos
T2,180.0,1.0,0.88005,0.06434,SPSS_Dados_completos
T2,180.0,2.0,0.41388,0.03145,SPSS_Dados_completos
T2,180.0,3.0,0.65828,0.04329,SPSS_Dados_completos
T3,30.0,1.0,10.03467,0.10395,SPSS_Dados_completos
T3,30.0,2.0,13.07462,0.0775,SPSS_Dados_completos
T3,30.0,3.0,13.69159,0.11592,SPSS_Dados_completos
T3,60.0,1.0,13.80283,0.07803,SPSS_Dados_completos
T3,60.0,2.0,9.10989,0.14447,SPSS_Dados_completos
T3,60.0,3.0,10.74786,0.13368,SPSS_Dados_completos
T3,90.0,1.0,7.35011,0.11066,SPSS_Dados_completos
T3,90.0,2.0,6.70023,0.13434,SPSS_Dados_completos
T3,90.0,3.0,5.66826,0.06355,SPSS_Dados_completos
T3,120.0,1.0,5.54736,0.12645,SPSS_Dados_completos
T3,120.0,2.0,9.02492,0.08408,SPSS_Dados_completos
T3,120.0,3.0,7.84057,0.05566,SPSS_Dados_completos
T3,150.0,1.0,6.55354,0.10474,SPSS_Dados_completos
T3,150.0,2.0,4.25198,0.05039,SPSS_Dados_completos
T3,150.0,3.0,4.98031,0.03158,SPSS_Dados_completos
T3,180.0,1.0,1.63744,0.05658,SPSS_Dados_completos
T3,180.0,2.0,3.92404,0.03605,SPSS_Dados_completos
T3,180.0,3.0,5.28646,0.03605,SPSS_Dados_completos

File: 2-DADOSLC/processed_data/dados_tracao_agregados.csv
treatment,dias,repeticao,uts_mpa
T0,30.0,1.0,11.19751
T0,30.0,2.0,9.612856667
T0,30.0,3.0,10.02273667
T0,60.0,1.0,11.05256667
T0,60.0,2.0,4.684353333
T0,60.0,3.0,5.21545
T0,90.0,1.0,7.581766667
T0,90.0,2.0,6.39306
T0,90.0,3.0,3.367136667
T0,120.0,1.0,4.54231
T0,120.0,2.0,4.593073333
T0,120.0,3.0,2.274273333
T0,150.0,1.0,6.363333333
T0,150.0,2.0,3.943986667
T0,150.0,3.0,1.88692
T0,180.0,1.0,3.925726667
T0,180.0,2.0,0.76066
T0,180.0,3.0,0.76066
T1,30.0,1.0,19.498553333333334
T1,30.0,2.0,20.76359
T1,30.0,3.0,23.28101666666667
T1,60.0,1.0,13.540063333333334
T1,60.0,2.0,10.921653333333333
T1,60.0,3.0,12.41494
T1,90.0,1.0,10.778303333333334
T1,90.0,2.0,10.541046666666666
T1,90.0,3.0,18.878053333333334
T1,120.0,1.0,5.51495
T1,120.0,2.0,5.54385
T1,120.0,3.0,7.97524
T1,150.0,1.0,6.97586666666667
T1,150.0,2.0,8.11703333333333
T1,150.0,3.0,2.90153
T1,180.0,1.0,2.84999
T1,180.0,2.0,2.44071
T1,180.0,3.0,8.87405
T2,30.0,1.0,12.566493333333334
T2,30.0,2.0,13.343463333333332
T2,30.0,3.0,8.54398333333333
T2,60.0,1.0,9.23176
T2,60.0,2.0,23.92725
T2,60.0,3.0,6.37240666666667
T2,90.0,1.0,15.57436
T2,90.0,2.0,7.80391
T2,90.0,3.0,12.611863333333334
T2,120.0,1.0,14.68493
T2,120.0,2.0,3.08104333333333
T2,120.0,3.0,4.06078333333333
T2,150.0,1.0,4.49032666666667
T2,150.0,2.0,1.51612
T2,150.0,3.0,9.91139666666667
T2,180.0,1.0,2.07356666666667
T2,180.0,2.0,0.975183333333333
T2,180.0,3.0,1.55103666666667
T3,30.0,1.0,23.64363333
T3,30.0,2.0,30.80634333
T3,30.0,3.0,32.26005
T3,60.0,1.0,32.52214333
T3,60.0,2.0,21.46467333
T3,60.0,3.0,25.32403667
T3,90.0,1.0,17.31829
T3,90.0,2.0,15.78705
T3,90.0,3.0,13.35552
T3,120.0,1.0,13.07064667
T3,120.0,2.0,21.26446333
T3,120.0,3.0,18.47391333
T3,150.0,1.0,15.44142333
T3,150.0,2.0,10.01850333
T3,150.0,3.0,11.73457333
T3,180.0,1.0,3.85812
T3,180.0,2.0,9.245806667
T3,180.0,3.0,12.45593333
