Repository: ldvsantos-uefs/artigo-lc-k

# 📊 Geração de Gráficos Acadêmicos - Geotêxteis de Typha

## Visão Geral

Este script R gera **6 gráficos individuais** e **1 painel composto** em alta resolução (300 DPI) utilizando ggplot2, adequados para publicação acadêmica.

---

## ✅ Pré-requisitos

### Dependências R
Instale os pacotes necessários:

```r
install.packages(c(
  "ggplot2",
  "dplyr", 
  "tidyr",
  "scales",
  "gridExtra",
  "ggpubr",
  "readr"
))
```

### Arquivos de Dados Necessários
- ✅ `dados_resumo_extraidos.csv` - Dados experimentais da Typha
- ✅ `validacao_modelo_uv.csv` - Resultados das simulações UV (gerado pelo Python)

---

## 🚀 Execução

### Opção 1: RStudio (Recomendado)
1. Abra `gerar_graficos_ggplot.R` no RStudio
2. Certifique-se de que o diretório de trabalho está correto:
   ```r
   setwd("c:/Users/vidal/.../1-ARTIGO_LC_K/2-DADOSLC")
   ```
3. Execute o script completo: **Ctrl+Shift+Enter** ou **Source**

### Opção 2: Linha de Comando
```bash
cd "c:\Users\vidal\...\1-ARTIGO_LC_K\2-DADOSLC"
Rscript gerar_graficos_ggplot.R
```

### Opção 3: PowerShell (Windows)
```powershell
cd "c:\Users\vidal\OneDrive\Documentos\13 - CLONEGIT\revisao-sistematica\1-ARTIGO_LC_K\2-DADOSLC"
Rscript.exe gerar_graficos_ggplot.R
```

---

## 📈 Gráficos Gerados

### Individuais (PNG + PDF)

| # | Arquivo | Descrição | Figura no Manuscrito |
|---|---------|-----------|---------------------|
| 1 | `grafico_degradacao_strain_ggplot` | Cinética temporal de degradação com ajuste exponencial | Figura 1 |
| 2 | `grafico_tratamentos_ggplot` | Comparação de tratamentos (duplo eixo Y) | Figura 2 |
| 3 | `grafico_validacao_uv_ggplot` | Erro relativo da validação UV | Figura 3 |
| 4 | `grafico_weibull_confiabilidade_ggplot` | Curvas de confiabilidade de Weibull | Figura 4 |
| 5 | `grafico_bootstrap_distribuicoes_ggplot` | Distribuições bootstrap de k e S₀ | Figura 5 |
| 6 | `grafico_analise_poder_ggplot` | Análise de poder estatístico | Figura 6 |

### Painel Composto
- `painel_completo_analises_ggplot.png/pdf` - 4 subplots (A-D) em layout 2×2

---

## 🎨 Características dos Gráficos

### Qualidade de Publicação
- ✅ **Resolução:** 300 DPI (PNG) + Vetorial (PDF)
- ✅ **Tema:** Acadêmico com fundo branco
- ✅ **Fontes:** Serif, tamanhos otimizados (10-14pt)
- ✅ **Cores:** Paletas academicamente apropriadas

### Elementos Visuais
- **Barras de erro:** Desvio padrão (validação UV)
- **Intervalos de confiança:** Linhas tracejadas (bootstrap)
- **Anotações:** Equações e valores-chave in-plot
- **Legendas:** Posicionamento inteligente

### Conformidade
- ✅ Segue diretrizes da **APA** e **Nature**
- ✅ Colorblind-friendly (opção viridis disponível)
- ✅ Adequado para impressão em escala de cinza

---

## 🔧 Personalização

### Alterar Resolução
```r
ggsave("grafico.png", plot, dpi = 600)  # Alta resolução
```

### Alterar Dimensões
```r
ggsave("grafico.png", plot, width = 12, height = 8, units = "in")
```

### Alterar Tema
```r
theme_set(theme_minimal())  # Minimalista
theme_set(theme_classic())  # Clássico (sem grid)
```

### Paleta de Cores Alternativa
```r
scale_color_brewer(palette = "Set1")  # ColorBrewer
scale_color_viridis_d()              # Viridis (colorblind-safe)
```

---

## 📊 Detalhes Técnicos por Gráfico

### Gráfico 1: Cinética de Degradação
- **Tipo:** Scatter + Line (modelo ajustado)
- **Modelo:** $S(t) = S_0 \cdot e^{-kt}$
- **R² in-plot:** Sim
- **Cor primária:** Verde (#2E7D32)

### Gráfico 2: Tratamentos
- **Tipo:** Barras + Linha (dual-axis)
- **Eixo Y1:** VUF (dias) - Azul
- **Eixo Y2:** UTS (MPa) - Vermelho
- **Labels:** Valores nas barras e pontos

### Gráfico 3: Validação UV
- **Tipo:** Barras com erro
- **Cores por status:**
  - Verde: Excelente (<10%)
  - Laranja: Aceitável (10-20%)
  - Vermelho: Revisar (>20%)
- **Linha de referência:** 10% (threshold)

### Gráfico 4: Weibull
- **Tipo:** Linhas suaves (confiabilidade vs. tempo)
- **3 curvas:** Natural, NaOH 6%, NaOH 9%
- **P₁₀ marcado:** Linhas verticais pontilhadas
- **Limiar 90%:** Linha horizontal

### Gráfico 5: Bootstrap
- **Tipo:** Densidade (2 painéis)
- **Painel A:** Taxa de degradação (k)
- **Painel B:** Deformação inicial (S₀)
- **ICs 95%:** Linhas pontilhadas

### Gráfico 6: Análise de Poder
- **Tipo:** Curvas múltiplas
- **6 tamanhos amostrais:** n = 10, 20, 30, 44, 60, 80
- **Ponto crítico:** n=44, d=0.6, poder=80% (destacado)
- **Gradiente de cor:** Viridis plasma

---

## 📁 Estrutura de Saída

```
2-DADOSLC/
├── grafico_degradacao_strain_ggplot.png (300 DPI)
├── grafico_degradacao_strain_ggplot.pdf (Vetorial)
├── grafico_tratamentos_ggplot.png
├── grafico_tratamentos_ggplot.pdf
├── grafico_validacao_uv_ggplot.png
├── grafico_validacao_uv_ggplot.pdf
├── grafico_weibull_confiabilidade_ggplot.png
├── grafico_weibull_confiabilidade_ggplot.pdf
├── grafico_bootstrap_distribuicoes_ggplot.png
├── grafico_bootstrap_distribuicoes_ggplot.pdf
├── grafico_analise_poder_ggplot.png
├── grafico_analise_poder_ggplot.pdf
├── painel_completo_analises_ggplot.png (16×12 in)

File: 2-DADOSLC/raw_imports/TABOA/TRAÇÃO/TABOA/30 DIAS/TRAÇÃO-NaOH-TABOA-T0-30DIAS.is_tens_DadosEmBruto/Specimen_DadosEmBruto_2.csv
Entradas de Texto : Etiqueta do provete;"TRAÇÃO-NaOH-TABOA-T0-30DIAS_CP2"
Dimensão : Comprimento;190,00000;mm
Dimensão : Diâmetro;3,00000;mm
Teste : Taxa 1;30,00000;mm/min
Máximo Carga : Máximo Carga;92,41903;N
Máximo Carga : Esforço à tracçãoemMáximo Carga;13,07462;MPa
Máximo Carga : ExtensãoemMáximo Carga;6,62507;mm
Máximo Carga : Deformação à tracçãoemMáximo Carga;0,03487;mm/mm
Entradas de Texto : Comentário;""

Tempo;Extensão;Carga;Deformação à tracção;Esforço à tracção
(sec);(mm);(N);(mm/mm);(MPa)
0,00000;0,00000;0,02264;0,00000;0,00320
0,05000;0,01457;0,11909;0,00008;0,01685
0,10000;0,04468;0,08089;0,00024;0,01144
0,15000;0,07291;0,12880;0,00038;0,01822
0,20000;0,09921;0,18893;0,00052;0,02673
0,25000;0,12471;0,25500;0,00066;0,03608
0,30000;0,14989;0,28726;0,00079;0,04064
0,35000;0,17491;0,33674;0,00092;0,04764
0,40000;0,19993;0,40219;0,00105;0,05690
0,45000;0,22489;0,43382;0,00118;0,06137
0,50000;0,24996;0,48079;0,00132;0,06802
0,55000;0,27493;0,55032;0,00145;0,07785
0,60000;0,29995;0,57411;0,00158;0,08122
0,65000;0,32496;0,65679;0,00171;0,09292
0,70000;0,34998;0,68873;0,00184;0,09744
0,75000;0,37500;0,76796;0,00197;0,10864
0,80000;0,39996;0,82621;0,00211;0,11688
0,85000;0,42504;0,84563;0,00224;0,11963
0,90000;0,44995;0,92454;0,00237;0,13080
0,95000;0,47502;0,96588;0,00250;0,13664
1,00000;0,49998;0,99438;0,00263;0,14068
1,05000;0,52500;1,07455;0,00276;0,15202
1,10000;0,55002;1,11651;0,00289;0,15795
1,15000;0,57504;1,18165;0,00303;0,16717
1,20000;0,60005;1,25931;0,00316;0,17816
1,25000;0,62496;1,31443;0,00329;0,18595
1,30000;0,64998;1,35545;0,00342;0,19176
1,35000;0,67489;1,45097;0,00355;0,20527
1,40000;0,69996;1,50702;0,00368;0,21320
1,45000;0,72493;1,56809;0,00382;0,22184
1,50000;0,74995;1,64231;0,00395;0,23234
1,55000;0,77496;1,68740;0,00408;0,23872
1,60000;0,79998;1,78167;0,00421;0,25205
1,65000;0,82500;1,86778;0,00434;0,26424
1,70000;0,84996;1,94545;0,00447;0,27522
1,75000;0,87498;1,99430;0,00461;0,28214
1,80000;0,89995;2,03439;0,00474;0,28781
1,85000;0,92496;2,15683;0,00487;0,30513
1,90000;0,94993;2,20099;0,00500;0,31138
1,95000;0,97495;2,29494;0,00513;0,32467
2,00000;0,99996;2,36446;0,00526;0,33450
2,05000;1,02498;2,44150;0,00539;0,34540
2,10000;1,05000;2,53576;0,00553;0,35874
2,15000;1,07496;2,62470;0,00566;0,37132
2,20000;1,09998;2,70831;0,00579;0,38315
2,25000;1,12495;2,80821;0,00592;0,39728
2,30000;1,14996;2,88587;0,00605;0,40827
2,35000;1,17498;2,99642;0,00618;0,42391
2,40000;1,20000;3,07252;0,00632;0,43467
2,45000;1,22502;3,14830;0,00645;0,44539
2,50000;1,24998;3,26167;0,00658;0,46143
2,55000;1,27500;3,35499;0,00671;0,47463
2,60000;1,29996;3,43610;0,00684;0,48611
2,65000;1,32498;3,57076;0,00697;0,50516
2,70000;1,34995;3,66721;0,00710;0,51880
2,75000;1,37491;3,76272;0,00724;0,53232
2,80000;1,39998;3,87327;0,00737;0,54796
2,85000;1,42495;3,99979;0,00750;0,56585
2,90000;1,45002;4,08184;0,00763;0,57746
2,95000;1,47498;4,18800;0,00776;0,59248
3,00000;1,50000;4,30449;0,00789;0,60896
3,05000;1,52496;4,43884;0,00803;0,62797
3,10000;1,54998;4,54438;0,00816;0,64290
3,15000;1,57500;4,68091;0,00829;0,66221
3,20000;1,59996;4,79302;0,00842;0,67807
3,25000;1,62498;4,87727;0,00855;0,68999
3,30000;1,64995;4,99658;0,00868;0,70687
3,35000;1,67496;5,13249;0,00882;0,72610
3,40000;1,69998;5,23364;0,00895;0,74041
3,45000;1,72500;5,38427;0,00908;0,76172
3,50000;1,74996;5,50390;0,00921;0,77864
3,55000;1,77498;5,62447;0,00934;0,79570
3,60000;1,79995;5,78919;0,00947;0,81900
3,65000;1,82496;5,89848;0,00961;0,83446
3,70000;1,84998;6,06759;0,00974;0,85839
3,75000;1,87495;6,18597;0,00987;0,87514
3,80000;1,90002;6,34818;0,01000;0,89808
3,85000;1,92498;6,46249;0,01013;0,91426
3,90000;1,94995;6,61938;0,01026;0,93645
3,95000;1,97496;6,77471;0,01039;0,95843
4,00000;1,99998;6,92847;0,01053;0,98018
4,05000;2,02500;7,05687;0,01066;0,99834
4,10000;2,04996;7,24320;0,01079;1,02470
4,15000;2,07498;7,40354;0,01092;1,04739
4,20000;2,09995;7,54070;0,01105;1,06679
4,25000;2,12496;7,73204;0,01118;1,09386
4,30000;2,14998;7,89552;0,01132;1,11699
4,35000;2,17495;8,05523;0,01145;1,13958
4,40000;2,19996;8,26160;0,01158;1,16878
4,45000;2,22493;8,41098;0,01171;1,18991
4,50000;2,25000;8,59512;0,01184;1,21596
4,55000;2,27496;8,79961;0,01197;1,24489
4,60000;2,29998;8,95807;0,01211;1,26731
4,65000;2,32494;9,14409;0,01224;1,29362
4,70000;2,34991;9,35485;0,01237;1,32344
4,75000;2,37493;9,56091;0,01250;1,35259
4,80000;2,39994;9,74473;0,01263;1,37860
4,85000;2,42496;9,97835;0,01276;1,41165
4,90000;2,44993;10,15560;0,01289;1,43672
4,95000;2,47505;10,37168;0,01303;1,46729
5,00000;2,49996;10,58620;0,01316;1,49764
5,05000;2,52503;10,78944;0,01329;1,52639
5,10000;2,54994;11,00302;0,01342;1,55661
5,15000;2,57496;11,24446;0,01355;1,59077
5,20000;2,59993;11,47213;0,01368;1,62297
5,25000;2,62494;11,65627;0,01382;1,64902
5,30000;2,64991;11,92622;0,01395;1,68721
5,35000;2,67493;12,16328;0,01408;1,72075
5,40000;2,70000;12,40347;0,01421;1,75473
5,45000;2,72496;12,65338;0,01434;1,79009
5,50000;2,75003;12,88324;0,01447;1,82261
5,55000;2,77500;13,15005;0,01461;1,86035
5,60000;2,79996;13,43315;0,01474;1,90040
5,65000;2,82498;13,68744;0,01487;1,93638
5,70000;2,85000;13,93828;0,01500;1,97186
5,75000;2,87496;14,19507;0,01513;2,00819
5,80000;2,89998;14,50197;0,01526;2,05161
5,85000;2,92500;14,74592;0,01539;2,08612
5,90000;2,94996;15,05251;0,01553;2,12949
5,95000;2,97498;15,37130;0,01566;2,17459
6,00000;2,99994;15,67350;0,01579;2,21735
6,05000;3,02496;15,93092;0,01592;2,25376
6,10000;3,04998;16,24722;0,01605;2,29851
6,15000;3,07494;16,56977;0,01618;2,34414
6,20000;3,10002;16,87542;0,01632;2,38738
6,25000;3,12498;17,17731;0,01645;2,43009
6,30000;3,15000;17,50456;0,01658;2,47639
6,35000;3,17502;17,82962;0,01671;2,52238
6,40000;3,19998;18,12431;0,01684;2,56406
6,45000;3,22500;18,49039;0,01697;2,61586
6,50000;3,24991;18,80167;0,01710;2,65989
6,55000;3,27498;19,11296;0,01724;2,70393
6,60000;3,29994;19,45493;0,01737;2,75231
6,65000;3,32502;19,81256;0,01750;2,80290
6,70000;3,34998;20,15234;0,01763;2,85097
6,75000;3,37505;20,53878;0,01776;2,90564
6,80000;3,39996;20,86102;0,01789;2,95123
6,85000;3,42498;21,21020;0,01803;3,00063
6,90000;3,44994;21,60353;0,01816;3,05627
6,95000;3,47496;21,99749;0,01829;3,11201
7,00000;3,49998;22,34854;0,01842;3,16167
7,05000;3,52494;22,73060;0,01855;3,21572
7,10000;3,55002;23,14679;0,01868;3,27460
7,15000;3,57498;23,50505;0,01882;3,32528
7,20000;3,60000;23,93188;0,01895;3,38567
7,25000;3,62496;24,34870;0,01908;3,44464
7,30000;3,64998;24,74172;0,01921;3,50024
7,35000;3,67500;25,15729;0,01934;3,55903
7,40000;3,69996;25,58036;0,01947;3,61888
7,45000;3,72498;26,03257;0,01961;3,68286
7,50000;3,75000;26,48415;0,01974;3,74674
7,55000;3,77502;26,87623;0,01987;3,80221
7,60000;3,79998;27,30745;0,02000;3,86321
7,65000;3,82500;27,76749;0,02013;3,92830
7,70000;3,84996;28,23973;0,02026;3,99511
7,75000;3,87493;28,64778;0,02039;4,05283
7,80000;3,89994;29,09091;0,02053;4,11552
7,85000;3,92491;29,52651;0,02066;4,17715
7,90000;3,94998;29,99625;0,02079;4,24360
7,95000;3,97494;30,45754;0,02092;4,30886
8,00000;3,99996;30,93167;0,02105;4,37594
8,05000;4,02498;31,39984;0,02118;4,44217
8,10000;4,04994;31,87742;0,02132;4,50973
8,15000;4,07496;32,39131;0,02145;4,58243
8,20000;4,09998;32,85698;0,02158;4,64831
8,25000;4,12500;33,36650;0,02171;4,72039
8,30000;4,15002;33,87100;0,02184;4,79177
8,35000;4,17503;34,34732;0,02197;4,85915
8,40000;4,20000;34,91258;0,02211;4,93912
8,45000;4,22502;35,41990;0,02224;5,01089
8,50000;4,24993;35,96730;0,02237;5,08833
8,55000;4,27494;36,49310;0,02250;5,16272
8,60000;4,29996;37,02454;0,02263;5,23790
8,65000;4,32493;37,57727;0,02276;5,31610
8,70000;4,35000;38,14691;0,02289;5,39668
8,75000;4,37496;38,68586;0,02303;5,47293
8,80000;4,39998;39,24140;0,02316;5,55152
8,85000;4,42500;39,76470;0,02329;5,62555
8,90000;4,45001;40,35000;0,02342;5,70836
8,95000;4,47498;40,92308;0,02355;5,78943
9,00000;4,50000;41,33207;0,02368;5,84729
9,05000;4,52496;41,86413;0,02382;5,92256
9,10000;4,54993;42,20235;0,02395;5,97041
9,15000;4,57494;42,65549;0,02408;6,03452
9,20000;4,59991;43,27806;0,02421;6,12259
9,25000;4,62498;43,88778;0,02434;6,20885
9,30000;4,64994;44,51473;0,02447;6,29755
9,35000;4,67496;45,13886;0,02461;6,38584
9,40000;4,69998;45,76268;0,02474;6,47409
9,45000;4,72494;46,38493;0,02487;6,56213
9,50000;4,74996;47,01251;0,02500;6,65091
9,55000;4,77493;47,55897;0,02513;6,72822
9,60000;4,79994;48,08195;0,02526;6,80220
9,65000;4,82491;48,67320;0,02539;6,88585
9,70000;4,84993;49,28606;0,02553;6,97255
9,75000;4,87494;49,92553;0,02566;7,06302
9,80000;4,89996;50,52774;0,02579;7,14821
9,85000;4,92503;51,18131;0,02592;7,24067
9,90000;4,95000;51,81389;0,02605;7,33017
9,95000;4,97502;52,49659;0,02618;7,42675
10,00000;4,99998;53,08940;0,02632;7,51061
10,05000;5,02500;53,72136;0,02645;7,60002
10,10000;5,04996;54,36178;0,02658;7,69062
10,15000;5,07498;55,00031;0,02671;7,78095
10,20000;5,10000;55,61536;0,02684;7,86796
10,25000;5,12496;56,22321;0,02697;7,95396
10,30000;5,14998;56,91530;0,02711;8,05187
10,35000;5,17494;57,56323;0,02724;8,14353
10,40000;5,19996;58,20584;0,02737;8,23444
10,45000;5,22493;58,86065;0,02750;8,32708
10,50000;5,25000;59,49794;0,02763;8,41724
10,55000;5,27496;60,18376;0,02776;8,51426
10,60000;5,29998;60,83889;0,02789;8,60694
10,65000;5,32500;61,47962;0,02803;8,69759
10,70000;5,34996;62,16639;0,02816;8,79474
10,75000;5,37498;62,82183;0,02829;8,88747
10,80000;5,39994;63,45693;0,02842;8,97732
10,85000;5,42501;64,13398;0,02855;9,07310
10,90000;5,44998;64,78692;0,02868;9,16547
10,95000;5,47500;65,47525;0,02882;9,26285
11,00000;5,49996;66,17924;0,02895;9,36245
11,05000;5,52493;66,81308;0,02908;9,45212
11,10000;5,54994;67,45662;0,02921;9,54316
11,15000;5,57491;68,14182;0,02934;9,64010
11,20000;5,59992;68,82607;0,02947;9,73690
11,25000;5,62489;69,25761;0,02960;9,79795
11,30000;5,64991;69,92026;0,02974;9,89169
11,35000;5,67492;70,57446;0,02987;9,98424
11,40000;5,70000;71,23397;0,03000;10,07755
11,45000;5,72501;71,85560;0,03013;10,16549
11,50000;5,75003;72,52514;0,03026;10,26021
11,55000;5,77500;73,24134;0,03039;10,36153
11,60000;5,79996;73,87236;0,03053;10,45080
11,65000;5,82503;74,59576;0,03066;10,55314
11,70000;5,84994;75,24557;0,03079;10,64507
11,75000;5,87496;75,89507;0,03092;10,73696
11,80000;5,89992;76,55584;0,03105;10,83044
11,85000;5,92500;76,99740;0,03118;10,89290
11,90000;5,95001;77,59553;0,03132;10,97752
11,95000;5,97498;78,26758;0,03145;11,07260
12,00000;6,00000;78,80183;0,03158;11,14818
12,05000;6,02496;78,27854;0,03171;11,07415
12,10000;6,04998;79,07584;0,03184;11,18694
12,15000;6,07494;79,79768;0,03197;11,28906
12,20000;6,09996;80,49979;0,03211;11,38839
12,25000;6,12492;80,71556;0,03224;11,41892
12,30000;6,14994;81,27049;0,03237;11,49742
12,35000;6,17496;81,96758;0,03250;11,59604
12,40000;6,19998;82,65684;0,03263;11,69355
12,45000;6,22494;83,37931;0,03276;11,79576
12,50000;6,24991;84,08173;0,03289;11,89513
12,55000;6,27498;84,79198;0,03303;11,99561
12,60000;6,29994;85,48751;0,03316;12,09401
12,65000;6,32496;86,12260;0,03329;12,18386
12,70000;6,34998;86,57700;0,03342;12,24814
12,75000;6,37500;86,43890;0,03355;12,22860
12,80000;6,39996;87,15134;0,03368;12,32939
12,85000;6,42487;87,85000;0,03382;12,42823
12,90000;6,44994;88,31974;0,03395;12,49469
12,95000;6,47491;88,91538;0,03408;12,57895
13,00000;6,49992;89,54233;0,03421;12,66765
13,05000;6,52494;90,15518;0,03434;12,75435
13,10000;6,55001;90,78245;0,03447;12,84309
13,15000;6,57503;91,46389;0,03461;12,93949
13,20000;6,60000;92,17695;0,03474;13,04037
13,25000;6,62507;92,41903;0,03487;13,07462
13,30000;6,64998;91,31231;0,03500;12,91805
13,35000;6,67500;88,65640;0,03513;12,54231
13,40000;6,69996;85,52102;0,03526;12,09875
13,45000;6,72498;84,80796;0,03539;11,99787
13,50000;6,74994;85,91685;0,03553;12,15475
13,55000;6,77496;81,60901;0,03566;11,54531
13,60000;6,79998;81,96696;0,03579;11,59595
13,65000;6,82494;83,01166;0,03592;11,74375
13,70000;6,85001;84,02192;0,03605;11,88667
13,75000;6,87498;85,00054;0,03618;12,02512
13,80000;6,90000;86,03053;0,03632;12,17083
13,85000;6,92496;86,98536;0,03645;12,30591
13,90000;6,94998;87,95084;0,03658;12,44250
13,95000;6,97500;88,89752;0,03671;12,57643
14,00000;6,99996;89,25861;0,03684;12,62751
14,05000;7,02498;89,62844;0,03697;12,67983
14,10000;7,04994;88,91788;0,03710;12,57931
14,15000;7,07496;88,32225;0,03724;12,49504
14,20000;7,09992;87,59571;0,03737;12,39226
14,25000;7,12494;86,82659;0,03750;12,28345
14,30000;7,14991;87,45448;0,03763;12,37228
14,35000;7,17498;87,91670;0,03776;12,43767
14,40000;7,20000;87,54624;0,03789;12,38526
14,45000;7,22496;86,82847;0,03803;12,28372
14,50000;7,24998;87,62515;0,03816;12,39642
14,55000;7,27494;88,55806;0,03829;12,52840
14,60000;7,29996;86,29641;0,03842;12,20844
14,65000;7,32492;86,39192;0,03855;12,22196
14,70000;7,34994;87,26877;0,03868;12,34601
14,75000;7,37496;88,10523;0,03882;12,46434
14,80000;7,39992;88,69147;0,03895;12,54728
14,85000;7,42494;89,21601;0,03908;12,62148
14,90000;7,44996;89,77031;0,03921;12,69990
14,95000;7,47498;90,21938;0,03934;12,76343
15,00000;7,49994;90,63558;0,03947;12,82231
15,05000;7,52501;91,28977;0,03961;12,91486
15,10000;7,54998;90,81909;0,03974;12,84827
15,15000;7,57494;90,07283;0,03987;12,74270
15,20000;7,59996;90,62023;0,04000;12,82014
15,25000;7,62498;91,20521;0,04013;12,90290
15,30000;7,65000;88,60566;0,04026;12,53514
15,35000;7,67496;85,68074;0,04039;12,12134
15,40000;7,69998;86,03492;0,04053;12,17145
15,45000;7,72494;86,70446;0,04066;12,26617
15,50000;7,74996;87,43538;0,04079;12,36958
15,55000;7,77492;88,16191;0,04092;12,47236
15,60000;7,79994;87,51961;0,04105;12,38149
15,65000;7,82496;78,04962;0,04118;11,04176
15,70000;7,84992;72,55802;0,04132;10,26486
15,75000;7,87500;62,31357;0,04145;8,81557
15,80000;7,89996;51,44875;0,04158;7,27851
15,85000;7,92498;51,89281;0,04171;7,34133
15,90000;7,94994;52,19877;0,04184;7,38462
15,95000;7,97496;49,15704;0,04197;6,95430
16,00000;7,99992;48,94878;0,04210;6,92484
16,05000;8,02489;49,64995;0,04224;7,02403
16,10000;8,04996;50,14475;0,04237;7,09403
16,15000;8,07498;50,58756;0,04250;7,15668
16,20000;8,09999;47,12900;0,04263;6,66739
16,25000;8,12496;46,61824;0,04276;6,59513
16,30000;8,15003;47,25927;0,04289;6,68582
16,35000;8,17494;47,66701;0,04303;6,74350
16,40000;8,20001;46,74538;0,04316;6,61312
16,45000;8,22498;41,21463;0,04329;5,83068
16,50000;8,24999;39,38421;0,04342;5,57173
16,55000;8,27501;39,82858;0,04355;5,63459
16,60000;8,29998;40,32807;0,04368;5,70526
16,65000;8,32499;40,23632;0,04382;5,69228
16,70000;8,34991;40,22254;0,04395;5,69033
16,75000;8,37498;37,27820;0,04408;5,27379
16,80000;8,39994;9,99432;0,04421;1,41391
16,85000;8,42496;-1,00610;0,04434;-0,14233
16,90000;8,44998;0,25469;0,04447;0,03603
16,95000;8,47499;0,20458;0,04461;0,02894
17,00000;8,50001;0,18517;0,04474;0,02620
17,05000;8,52498;0,15135;0,04487;0,02141
17,10000;8,54999;0,16607;0,04500;0,02349
17,15000;8,57496;0,16481;0,04513;0,02332
17,20000;8,59998;0,18392;0,04526;0,02602
17,25000;8,62499;0,12473;0,04539;0,01765
17,30000;8,64996;0,12974;0,04553;0,01835
17,35000;8,67498;0,15980;0,04566;0,02261
17,40000;8,69994;0,14007;0,04579;0,01982
17,45000;8,72496;0,14039;0,04592;0,01986
17,50000;8,74992;0,15698;0,04605;0,02221
17,55000;8,77499;0,10281;0,04618;0,01454
17,60000;8,79996;0,14007;0,04632;0,01982
17,65000;8,82498;0,14195;0,04645;0,02008
17,70000;8,84999;0,13037;0,04658;0,01844
17,75000;8,87496;0,12473;0,04671;0,01765
17,80000;8,89998;0,14352;0,04684;0,02030
17,85000;8,92499;0,10970;0,04697;0,01552
17,90000;8,95001;0,14634;0,04711;0,02070
17,95000;8,97498;0,14884;0,04724;0,02106
18,00000;8,99999;0,13162;0,04737;0,01862
18,05000;9,02496;0,12003;0,04750;0,01698
18,10000;9,05003;0,12817;0,04763;0,01813
18,15000;9,07499;0,13381;0,04776;0,01893
18,20000;9,10001;0,15103;0,04789;0,02137
18,25000;9,12503;0,13882;0,04803;0,01964
18,30000;9,14994;0,13725;0,04816;0,01942
18,35000;9,17496;0,11533;0,04829;0,01632
18,40000;9,19992;0,12191;0,04842;0,01725
18,45000;9,22494;0,13506;0,04855;0,01911
18,50000;9,24990;0,11345;0,04868;0,01605
18,53600;9,26796;0,13851;0,04878;0,01959
